Repository: kshen-noble/demos-sl

File: chevron-lit-review/v4_chevron.csv (part 1 of 23)
noble_filename_abbrev,article_title,journal_name,doi,table_page_num,catalyst_formula_raw,catalyst_formula,a1,a2,a3,a1_perc,a2_perc,a3_perc,b1,b2,b3,b1_perc,b2_perc,b3_perc,synthesis_method,reaction_oxidation_temperature,reaction_oxidation_temperature_units,reaction_reduction_temperature,reaction_reduction_temperature_units,cycle_number,extra_operating_condtions,yield_1,yield_1_amt,yield_1_units,yield_2,yield_2_amt,yield_2_units
patents-us843,"REDOX MATERIAL FOR THERMOCHEMICAL WATER SPLITTING, AND METHOD FOR PRODUCING HYDROGEN",USPTO,"US 8,435,486 B2",page6,Ce0.9Fe0.1O1.5,Ce0.9Fe0.1O1.5,,,,,,,,,,,,,,1400, C,1000, C,,Particle,H2,35.2,µmol/g,,,
patents-us843,"REDOX MATERIAL FOR THERMOCHEMICAL WATER SPLITTING, AND METHOD FOR PRODUCING HYDROGEN",USPTO,"US 8,435,486 B2",page6,Ce0.9Mn0.1O2,Ce0.9Mn0.1O2,,,,,,,,,,,,,,1400, C,1000, C,,Particle,H2,52.2,µmol/g,,,
patents-us843,"REDOX MATERIAL FOR THERMOCHEMICAL WATER SPLITTING, AND METHOD FOR PRODUCING HYDROGEN",USPTO,"US 8,435,486 B2",page6,CeFeO3,CeFeO3,Ce,,,1,,,Fe,,,1,,,,800, C,800, C,,Carried on carrier (0.24mol/100g-carrier),H2,56.5,µmol/g,,,
patents-us843,"REDOX MATERIAL FOR THERMOCHEMICAL WATER SPLITTING, AND METHOD FOR PRODUCING HYDROGEN",USPTO,"US 8,435,486 B2",page6,CeMn0.8Fe0.2O4,CeMn0.8Fe0.2O4,,,,,,,,,,,,,,800, C,800, C,,Carried on carrier (0.24mol/100g-carrier),H2,165.6,µmol/g,,,
patents-us843,"REDOX MATERIAL FOR THERMOCHEMICAL WATER SPLITTING, AND METHOD FOR PRODUCING HYDROGEN",USPTO,"US 8,435,486 B2",page6,CeMnO3,CeMnO3,Ce,,,1,,,Mn,,,1,,,,800, C,800, C,,Carried on carrier (0.24mol/100g-carrier),H2,136.7,µmol/g,,,
patents-us843,"REDOX MATERIAL FOR THERMOCHEMICAL WATER SPLITTING, AND METHOD FOR PRODUCING HYDROGEN",USPTO,"US 8,435,486 B2",page6,LaMn0.8Fe0.2O3,LaMn0.8Fe0.2O3,La,,,1,,,Mn,Fe,,0.8,0.2,,,800, C,800, C,,Carried on carrier (0.24mol/100g-carrier),H2,184.7,µmol/g,,,
patents-us843,"REDOX MATERIAL FOR THERMOCHEMICAL WATER SPLITTING, AND METHOD FOR PRODUCING HYDROGEN",USPTO,"US 8,435,486 B2",page6,LaMnO3,LaMnO3,La,,,1,,,Mn,,,1,,,,800, C,800, C,,Carried on carrier (0.24mol/100g-carrier),H2,156.5,µmol/g,,,
patents-us811,REACTIVE WORKING MATERIAL FOR USE N HYDROGEN PRODUCTION BY DECOMPOSITION OF WATER,USPTO,"US 8,110,174 B2",page13,Co0.38Fe2.62O4 (18.4 wt%)/CSZ,Co0.38Fe2.62O4 (18.4 wt%)/CSZ,,,,,,,,,,,,,,,,1400, C,5,,H2,2.9,Ncm3/g,H2,3.7,Ncm3/g
patents-us811,REACTIVE WORKING MATERIAL FOR USE N HYDROGEN PRODUCTION BY DECOMPOSITION OF WATER,USPTO,"US 8,110,174 B2",page13,Co0.39Fe2.61O4 (19.5 wt%)/YSZ,Co0.39Fe2.61O4 (19.5 wt%)/YSZ,,,,,,,,,,,,,,,,1400, C,7,,H2,6.4,Ncm3/g,H2,2.9,Ncm3/g
patents-us811,REACTIVE WORKING MATERIAL FOR USE N HYDROGEN PRODUCTION BY DECOMPOSITION OF WATER,USPTO,"US 8,110,174 B2",page13,Co0.68Fe2.32O4 (18.3 wt%)/YSZ,Co0.68Fe2.32O4 (18.3 wt%)/YSZ,,,,,,,,,,,,,,,,1400, C,7,,H2,6.5,Ncm3/g,H2,5.1,Ncm3/g
patents-us811,REACTIVE WORKING MATERIAL FOR USE N HYDROGEN PRODUCTION BY DECOMPOSITION OF WATER,USPTO,"US 8,110,174 B2",page13,Fe3O4 (20.0 wt%)/monoclinicZrO2,Fe3O4 (20.0 wt%)/monoclinicZrO2,,,,,,,,,,,,,,,,1400, C,6,,H2,7.7,Ncm3/g,H2,7.2,Ncm3/g
patents-us811,REACTIVE WORKING MATERIAL FOR USE N HYDROGEN PRODUCTION BY DECOMPOSITION OF WATER,USPTO,"US 8,110,174 B2",page13,Fe3O4 (20.3 wt%)/YSZ,Fe3O4 (20.3 wt%)/YSZ,,,,,,,,,,,,,,,,1400, C,7,,H2,6.9,Ncm3/g,H2,5.5,Ncm3/g
patents-us811,REACTIVE WORKING MATERIAL FOR USE N HYDROGEN PRODUCTION BY DECOMPOSITION OF WATER,USPTO,"US 8,110,174 B2",page13,Fe3O4 (24.5 wt%)/YSZ,Fe3O4 (24.5 wt%)/YSZ,,,,,,,,,,,,,,,,1400, C,7,,H2,8.9,Ncm3/g,H2,4.6,Ncm3/g
patents-us811,REACTIVE WORKING MATERIAL FOR USE N HYDROGEN PRODUCTION BY DECOMPOSITION OF WATER,USPTO,"US 8,110,174 B2",page13,FeO4 (23.4 wt%)/CSZ,FeO4 (23.4 wt%)/CSZ,,,,,,,,,,,,,,,,1400, C,7,,H2,5.5,Ncm3/g,H2,6.2,Ncm3/g
patents-us811,REACTIVE WORKING MATERIAL FOR USE N HYDROGEN PRODUCTION BY DECOMPOSITION OF WATER,USPTO,"US 8,110,174 B2",page13,Mn0.68Fe2.62O4 (16.1 wt%)/YSZ,Mn0.68Fe2.62O4 (16.1 wt%)/YSZ,,,,,,,,,,,,,,,,1400, C,4,,H2,8,Ncm3/g,H2,3.3,Ncm3/g
patents-us202202671,"COMPOSITIONS , METHODS OF MAKING COMPOSITIONS , AND HYDROGEN PRODUCTION VIA THERMO - CHEMICAL SPLITTING",USPTO,US 2022/0267163 A1,page21,1% Pr/CeO2,1% Pr/CeO2,,,,,,,,,,,,,Precipitation,,,,,,,,,,,,
patents-us202202671,"COMPOSITIONS , METHODS OF MAKING COMPOSITIONS , AND HYDROGEN PRODUCTION VIA THERMO - CHEMICAL SPLITTING",USPTO,US 2022/0267163 A1,page16,PrOy/CeO2,1% PrOy/CeO2,,,,,,,,,,,,,Precipitation,,,,,,,H2,5.99,cm3/g,,,
patents-us202202671,"COMPOSITIONS , METHODS OF MAKING COMPOSITIONS , AND HYDROGEN PRODUCTION VIA THERMO - CHEMICAL SPLITTING",USPTO,US 2022/0267163 A1,page21,1% Tb/CeO2 - PPT,1% Tb/CeO2 ,,,,,,,,,,,,,Precipitation,,,,,,,,,,,,
patents-us202202671,"COMPOSITIONS , METHODS OF MAKING COMPOSITIONS , AND HYDROGEN PRODUCTION VIA THERMO - CHEMICAL SPLITTING",USPTO,US 2022/0267163 A1,page16,TbOx/CeO2,1% TbOx/CeO2,,,,,,,,,,,,,Precipitation,,,,,,,H2,5.94,cm3/g,,,
patents-us202202671,"COMPOSITIONS , METHODS OF MAKING COMPOSITIONS , AND HYDROGEN PRODUCTION VIA THERMO - CHEMICAL SPLITTING",USPTO,US 2022/0267163 A1,page21,10% Pr/CeO2 - PPT,10% Pr/CeO2,,,,,,,,,,,,,Precipitation,,,,,,,,,,,,
patents-us202202671,"COMPOSITIONS , METHODS OF MAKING COMPOSITIONS , AND HYDROGEN PRODUCTION VIA THERMO - CHEMICAL SPLITTING",USPTO,US 2022/0267163 A1,page21,10% Pr/CeO2 - IWI,10% Pr/CeO2,,,,,,,,,,,,,Incipient Wetness Impregnation,,,,,,,,,,,,
patents-us202202671,"COMPOSITIONS , METHODS OF MAKING COMPOSITIONS , AND HYDROGEN PRODUCTION VIA THERMO - CHEMICAL SPLITTING",USPTO,US 2022/0267163 A1,page16,PrOy/CeO2,10% PrOy/CeO2,,,,,,,,,,,,,Precipitation,,,,,,,H2,6.02,cm3/g,,,
patents-us202202671,"COMPOSITIONS , METHODS OF MAKING COMPOSITIONS , AND HYDROGEN PRODUCTION VIA THERMO - CHEMICAL SPLITTING",USPTO,US 2022/0267163 A1,page16,PrOy/CeO2,10% PrOy/CeO2,,,,,,,,,,,,,Incipient Wetness Impregnation,,,,,,,H2,5.61,cm3/g,,,
patents-us202202671,"COMPOSITIONS , METHODS OF MAKING COMPOSITIONS , AND HYDROGEN PRODUCTION VIA THERMO - CHEMICAL SPLITTING",USPTO,US 2022/0267163 A1,page21,10% Tb/CeO2- PPT,10% Tb/CeO2,,,,,,,,,,,,,Precipitation,,,,,,,,,,,,
patents-us202202671,"COMPOSITIONS , METHODS OF MAKING COMPOSITIONS , AND HYDROGEN PRODUCTION VIA THERMO - CHEMICAL SPLITTING",USPTO,US 2022/0267163 A1,page21,10% Tb/CeO2 - IWI,10% Tb/CeO2,,,,,,,,,,,,,Incipient Wetness Impregnation,,,,,,,,,,,,
patents-us202202671,"COMPOSITIONS , METHODS OF MAKING COMPOSITIONS , AND HYDROGEN PRODUCTION VIA THERMO - CHEMICAL SPLITTING",USPTO,US 2022/0267163 A1,page16,TbOx/CeO2,10% TbOx/CeO2,,,,,,,,,,,,,Precipitation,,,,,,,H2,4.7,cm3/g,,,
patents-us202202671,"COMPOSITIONS , METHODS OF MAKING COMPOSITIONS , AND HYDROGEN PRODUCTION VIA THERMO - CHEMICAL SPLITTING",USPTO,US 2022/0267163 A1,page16,TbOx/CeO2,10% TbOx/CeO2,,,,,,,,,,,,,Incipient Wetness Impregnation,,,,,,,H2,4.81,cm3/g,,,
patents-us202202671,"COMPOSITIONS , METHODS OF MAKING COMPOSITIONS , AND HYDROGEN PRODUCTION VIA THERMO - CHEMICAL SPLITTING",USPTO,US 2022/0267163 A1,page16,CeO2,CeO2,,,,,,,,,,,,,,,,,,,,H2,5.49,cm3/g,,,
patents-us202202671,"COMPOSITIONS , METHODS OF MAKING COMPOSITIONS , AND HYDROGEN PRODUCTION VIA THERMO - CHEMICAL SPLITTING",USPTO,US 2022/0267163 A1,page21,CeO2 nanoparticles,CeO2,,,,,,,,,,,,,Commercial,,,,,,,,,,,,
patents-us202001393,SUPPORTED PEROVSKITE - OXIDE COMPOSITES FOR ENHANCED LOW TEMPERATURE THERMOCHEMICAL CONVERSION OF CO2 TO CO,USPTO,US 2020/0139351 A1,page36,LSF25/AI2O3,(La0.75Sr0.25FeO3)0.25/(Al2O3)0.75,,,,,,,,,,,,,,,,,,,,H2,2920,µmol/gLSF,CO,490,µmol/gLSF
patents-us202001393,SUPPORTED PEROVSKITE - OXIDE COMPOSITES FOR ENHANCED LOW TEMPERATURE THERMOCHEMICAL CONVERSION OF CO2 TO CO,USPTO,US 2020/0139351 A1,page36,LSF25/CeO2,(La0.75Sr0.25FeO3)0.25/(CeO2)0.75,,,,,,,,,,,,,,,,,,,,H2,1720,µmol/gLSF,CO,1100,µmol/gLSF
patents-us202001393,SUPPORTED PEROVSKITE - OXIDE COMPOSITES FOR ENHANCED LOW TEMPERATURE THERMOCHEMICAL CONVERSION OF CO2 TO CO,USPTO,US 2020/0139351 A1,page36,LSF25/SiO2,(La0.75Sr0.25FeO3)0.25/(SiO2)0.75,,,,,,,,,,,,,,,,,,,,H2,3690,µmol/gLSF,CO,1700,µmol/gLSF
patents-us202001393,SUPPORTED PEROVSKITE - OXIDE COMPOSITES FOR ENHANCED LOW TEMPERATURE THERMOCHEMICAL CONVERSION OF CO2 TO CO,USPTO,US 2020/0139351 A1,page36,LSF25/TiO2,(La0.75Sr0.25FeO3)0.25/(TiO2)0.75,,,,,,,,,,,,,,,,,,,,H2,2180,µmol/gLSF,CO,850,µmol/gLSF
patents-us202001393,SUPPORTED PEROVSKITE - OXIDE COMPOSITES FOR ENHANCED LOW TEMPERATURE THERMOCHEMICAL CONVERSION OF CO2 TO CO,USPTO,US 2020/0139351 A1,page36,LSF25/ZrO2,(La0.75Sr0.25FeO3)0.25/(ZrO2)0.75,,,,,,,,,,,,,,,,,,,,H2,2040,µmol/gLSF,CO,1350,µmol/gLSF
patents-us202001393,SUPPORTED PEROVSKITE - OXIDE COMPOSITES FOR ENHANCED LOW TEMPERATURE THERMOCHEMICAL CONVERSION OF CO2 TO CO,USPTO,US 2020/0139351 A1,page36,LSF,La0.75Sr0.25FeO3,La,Sr,,0.75,0.25,,Fe,,,1,,,,,,,,,,H2,2210,µmol/gLSF,CO,690,µmol/gLSF
patents-us1102,METHOD FOR PRODUCING HYDROGEN,USPTO,"US 11,027,971 B2",page13,Co10 mol %,CeO2/10%CoOx,,,,,,,,,,,,,,1200, C,1300, C,,,,,,,,
patents-us1102,METHOD FOR PRODUCING HYDROGEN,USPTO,"US 11,027,971 B2",page13,Mn10 mol %,CeO2/10%MnOx,,,,,,,,,,,,,,1200, C,1300, C,,,,,,,,
patents-us1102,METHOD FOR PRODUCING HYDROGEN,USPTO,"US 11,027,971 B2",page13,Co15 mol %,CeO2/15%CoOx,,,,,,,,,,,,,,1200, C,1300, C,,,,,,,,
patents-us1102,METHOD FOR PRODUCING HYDROGEN,USPTO,"US 11,027,971 B2",page13,Mn15 mol %,CeO2/15%MnOx,,,,,,,,,,,,,,1200, C,1300, C,,,,,,,,
patents-us1102,METHOD FOR PRODUCING HYDROGEN,USPTO,"US 11,027,971 B2",page13,Co25 mol %,CeO2/25%CoOx,,,,,,,,,,,,,,1200, C,1300, C,,,,,,,,
patents-us1102,METHOD FOR PRODUCING HYDROGEN,USPTO,"US 11,027,971 B2",page13,Co30 mo %,CeO2/30%CoOx,,,,,,,,,,,,,,1200, C,1300, C,,,,,,,,
patents-us1102,METHOD FOR PRODUCING HYDROGEN,USPTO,"US 11,027,971 B2",page13,Mn30 mol %,CeO2/30%MnOx,,,,,,,,,,,,,,1200, C,1300, C,,,,,,,,
patents-us1102,METHOD FOR PRODUCING HYDROGEN,USPTO,"US 11,027,971 B2",page13,Co5 mol %,CeO2/5%CoOx,,,,,,,,,,,,,,1200, C,1300, C,,,,,,,,
patents-us1102,METHOD FOR PRODUCING HYDROGEN,USPTO,"US 11,027,971 B2",page13,Mn5 mol %,CeO2/5%MnOx,,,,,,,,,,,,,,1200, C,1300, C,,,,,,,,
patents-us1094,PEROVSKITE OXIDES FOR THERMOCHEMICAL CONVERSION OF CARBON DIOXIDE,USPTO,"US 10,946,362 B1",page36,Ce0.2Fe0.8O2,Ce0.2Fe0.8O2,,,,,,,,,,,,,,750, C,,,,,O2,440,µmoles/gcat/min,,,
patents-us1094,PEROVSKITE OXIDES FOR THERMOCHEMICAL CONVERSION OF CARBON DIOXIDE,USPTO,"US 10,946,362 B1",page36,Ce0.67Fe2.33O2,Ce0.67Fe2.33O2,,,,,,,,,,,,,,1100, C,1400, C,,,O2,0.5,µmoles/gcat/min,,,
patents-us1094,PEROVSKITE OXIDES FOR THERMOCHEMICAL CONVERSION OF CARBON DIOXIDE,USPTO,"US 10,946,362 B1",page36,Ceria,CeO2,,,,,,,,,,,,,,900, C,1500, C,,,O2,206,µmoles/gcat/min,O2,81,µmoles/gcat/min
patents-us1094,PEROVSKITE OXIDES FOR THERMOCHEMICAL CONVERSION OF CARBON DIOXIDE,USPTO,"US 10,946,362 B1",page36,Co3O4/CeO2,Co3O4/CeO2,,,,,,,,,,,,,,,,,,,,O2,0.1,µmoles/gcat/min,,,
patents-us1094,PEROVSKITE OXIDES FOR THERMOCHEMICAL CONVERSION OF CARBON DIOXIDE,USPTO,"US 10,946,362 B1",page36,Cu-ZnO,Cu-ZnO,,,,,,,,,,,,,,32-40, C,,,,,O2,0,µmoles/gcat/min,,,
patents-us1094,PEROVSKITE OXIDES FOR THERMOCHEMICAL CONVERSION OF CARBON DIOXIDE,USPTO,"US 10,946,362 B1",page36,Cu/ZnO/Al2O3,Cu/ZnO/Al2O3,,,,,,,,,,,,,,600, C,750, C,,,O2,210,µmoles/gcat/min,,,
patents-us1094,PEROVSKITE OXIDES FOR THERMOCHEMICAL CONVERSION OF CARBON DIOXIDE,USPTO,"US 10,946,362 B1",page36,Fe203:Al203 (Fe:Al=7:3),Fe203:Al203 (Fe:Al=7:3),,,,,,,,,,,,,,750, C,,,,,O2,350,µmoles/gcat/min,,,
patents-us1094,PEROVSKITE OXIDES FOR THERMOCHEMICAL CONVERSION OF CARBON DIOXIDE,USPTO,"US 10,946,362 B1",page36,Fe304:Al203 (Fe:Al=9:1),Fe304:Al203 (Fe:Al=9:1),,,,,,,,,,,,,,800, C,,,,,O2,22.22,µmoles/gcat/min,,,
patents-us1094,PEROVSKITE OXIDES FOR THERMOCHEMICAL CONVERSION OF CARBON DIOXIDE,USPTO,"US 10,946,362 B1",page35,La0.6Ba0.4Al0.4Mn0.6O3,La0.6Ba0.4Al0.4Mn0.6O3,La,Ba,,0.6,0.4,,Al,Mn,,0.4,0.6,,,550, C,640, C,,,CO,757,µmoles/g cat,,,
patents-us1094,PEROVSKITE OXIDES FOR THERMOCHEMICAL CONVERSION OF CARBON DIOXIDE,USPTO,"US 10,946,362 B1",page36,La0.6Ba0.4Cr0.6Fe0.4O3,La0.6Ba0.4Cr0.6Fe0.4O3,La,Ba,,0.6,0.4,,Cr,Fe,,0.6,0.4,,,470, C,560, C,,,CO,135,µmoles/g cat,,,
patents-us1094,PEROVSKITE OXIDES FOR THERMOCHEMICAL CONVERSION OF CARBON DIOXIDE,USPTO,"US 10,946,362 B1",page36,La0.6Ba0.4Cr0.8Co0.2O3,La0.6Ba0.4Cr0.8Co0.2O3,La,Ba,,0.6,0.4,,Cr,Co,,0.8,0.2,,,525, C,630, C,,,CO,196,µmoles/g cat,,,
patents-us1094,PEROVSKITE OXIDES FOR THERMOCHEMICAL CONVERSION OF CARBON DIOXIDE,USPTO,"US 10,946,362 B1",page35,La0.6Ba0.4Fe0.6Al0.4O3,La0.6Ba0.4Fe0.6Al0.4O3,La,Ba,,0.6,0.4,,Fe,Al,,0.6,0.4,,,440, C,550, C,,,CO,569,µmoles/g cat,,,
patents-us1094,PEROVSKITE OXIDES FOR THERMOCHEMICAL CONVERSION OF CARBON DIOXIDE,USPTO,"US 10,946,362 B1",page36,La0.6Ba0.4Mn0.6Cr0.4O3,La0.6Ba0.4Mn0.6Cr0.4O3,La,Ba,,0.6,0.4,,Mn,Cr,,0.6,0.4,,,535, C,610, C,,,CO,198,µmoles/g cat,,,
patents-us1094,PEROVSKITE OXIDES FOR THERMOCHEMICAL CONVERSION OF CARBON DIOXIDE,USPTO,"US 10,946,362 B1",page36,La0.6Ba0.4Mn0.6Fe0.4O3,La0.6Ba0.4Mn0.6Fe0.4O3,La,Ba,,0.6,0.4,,Mn,Fe,,0.6,0.4,,,650, C,860, C,,,CO,254,µmoles/g cat,,,
patents-us1094,PEROVSKITE OXIDES FOR THERMOCHEMICAL CONVERSION OF CARBON DIOXIDE,USPTO,"US 10,946,362 B1",page36,La0.6Ba0.4MnO3,La0.6Ba0.4MnO3,La,Ba,,0.6,0.4,,Mn,,,1,,,,580, C,640, C,,,CO,210,µmoles/g cat,,,
patents-us1094,PEROVSKITE OXIDES FOR THERMOCHEMICAL CONVERSION OF CARBON DIOXIDE,USPTO,"US 10,946,362 B1",page35,La0.6Ca0.4Cr0.4Mn0.6O3,La0.6Ca0.4Cr0.4Mn0.6O3,La,Ca,,0.6,0.4,,Cr,Mn,,0.4,0.6,,,450, C,680, C,,,CO,566,µmoles/g cat,,,
patents-us1094,PEROVSKITE OXIDES FOR THERMOCHEMICAL CONVERSION OF CARBON DIOXIDE,USPTO,"US 10,946,362 B1",page35,La0.6Ca0.4Cr0.6Al0.4O3,La0.6Ca0.4Cr0.6Al0.4O3,La,Ca,,0.6,0.4,,Cr,Al,,0.6,0.4,,,535, C,750, C,,,CO,288,µmoles/g cat,,,
patents-us1094,PEROVSKITE OXIDES FOR THERMOCHEMICAL CONVERSION OF CARBON DIOXIDE,USPTO,"US 10,946,362 B1",page35,La0.6Ca0.4Cr0.6Fe0.4O3,La0.6Ca0.4Cr0.6Fe0.4O3,La,Ca,,0.6,0.4,,Cr,Fe,,0.6,0.4,,,500, C,860, C,,,CO,257,µmoles/g cat,,,
patents-us1094,PEROVSKITE OXIDES FOR THERMOCHEMICAL CONVERSION OF CARBON DIOXIDE,USPTO,"US 10,946,362 B1",page36,La0.6Ca0.4Cr0.8Co0.2O3,La0.6Ca0.4Cr0.8Co0.2O3,La,Ca,,0.6,0.4,,Cr,Co,,0.8,0.2,,,560, C,690, C,,,CO,146,µmoles/g cat,,,
patents-us1094,PEROVSKITE OXIDES FOR THERMOCHEMICAL CONVERSION OF CARBON DIOXIDE,USPTO,"US 10,946,362 B1",page35,La0.6Ca0.4Fe0.4Mn0.6O3,La0.6Ca0.4Fe0.4Mn0.6O3,La,Ca,,0.6,0.4,,Fe,Mn,,0.4,0.6,,,450, C,500, C,,,CO,973,µmoles/g cat,,,
patents-us1094,PEROVSKITE OXIDES FOR THERMOCHEMICAL CONVERSION OF CARBON DIOXIDE,USPTO,"US 10,946,362 B1",page35,La0.6Ca0.4MnO3,La0.6Ca0.4MnO3,La,Ca,,0.6,0.4,,Mn,,,1,,,,585, C,710, C,,,CO,1242,µmoles/g cat,,,
patents-us1094,PEROVSKITE OXIDES FOR THERMOCHEMICAL CONVERSION OF CARBON DIOXIDE,USPTO,"US 10,946,362 B1",page36,La0.75Sr0.25CoO3,La0.75Sr0.25CoO3,La,Sr,,0.75,0.25,,Co,,,1,,,,500, C,850, C,,,O2,100.8,µmoles/gcat/min,,,
patents-us1094,PEROVSKITE OXIDES FOR THERMOCHEMICAL CONVERSION OF CARBON DIOXIDE,USPTO,"US 10,946,362 B1",page35,La0.75Sr0.25FeO3,La0.75Sr0.25FeO3,La,Sr,,0.75,0.25,,Fe,,,1,,,,450, C,560, C,,,CO,599,µmoles/g cat,,,
patents-us1094,PEROVSKITE OXIDES FOR THERMOCHEMICAL CONVERSION OF CARBON DIOXIDE,USPTO,"US 10,946,362 B1",page36,La0.75Sr0.25FeO3,La0.75Sr0.25FeO3,La,Sr,,0.75,0.25,,Fe,,,1,,,,550, C,,,,,O2,80,µmoles/gcat/min,,,
patents-us1094,PEROVSKITE OXIDES FOR THERMOCHEMICAL CONVERSION OF CARBON DIOXIDE,USPTO,"US 10,946,362 B1",page36,Ni-Ferrite,Ni-Ferrite,,,,,,,,,,,,,,1100, C,,,,,O2,22,µmoles/gcat/min,,,
patents-us1094,PEROVSKITE OXIDES FOR THERMOCHEMICAL CONVERSION OF CARBON DIOXIDE,USPTO,"US 10,946,362 B1",page36,Pt-Ti_Y_Zeolite,Pt-Ti_Y_Zeolite,,,,,,,,,,,,,,55, C,,,,,O2,0,µmoles/gcat/min,,,
patents-us1094,PEROVSKITE OXIDES FOR THERMOCHEMICAL CONVERSION OF CARBON DIOXIDE,USPTO,"US 10,946,362 B1",page36,Rh/TiO2,Rh/TiO2,,,,,,,,,,,,,,300, C,,,,,O2,56,µmoles/gcat/min,,,
patents-us1094,PEROVSKITE OXIDES FOR THERMOCHEMICAL CONVERSION OF CARBON DIOXIDE,USPTO,"US 10,946,362 B1",page36,Ru/RuOx/TiO2,Ru/RuOx/TiO2,,,,,,,,,,,,,,46, C,,,,,O2,0.82,µmoles/gcat/min,,,
patents-us1094,PEROVSKITE OXIDES FOR THERMOCHEMICAL CONVERSION OF CARBON DIOXIDE,USPTO,"US 10,946,362 B1",page36,Sr0.6La0.6Mn0.4Al0.6O3,Sr0.4La0.6Mn0.4Al0.6O3,Sr,La,,0.4,0.6,,Mn,Al,,0.4,0.6,,,1000, C,1350, C,,,O2,18.4,µmoles/gcat/min,,,
patents-us1094,PEROVSKITE OXIDES FOR THERMOCHEMICAL CONVERSION OF CARBON DIOXIDE,USPTO,"US 10,946,362 B1",page36,Sr0.6La0.6Mn0.6Al0.6O3,Sr0.4La0.6Mn0.6Al0.4O3,Sr,La,,0.4,0.6,,Mn,Al,,0.6,0.4,,,1000, C,1350, C,,,O2,21.9,µmoles/gcat/min,,,
patents-us1094,PEROVSKITE OXIDES FOR THERMOCHEMICAL CONVERSION OF CARBON DIOXIDE,USPTO,"US 10,946,362 B1",page36,Sr0.6La0.4Mn0.6Al0.4O3,Sr0.6La0.4Mn0.6Al0.4O3,Sr,La,,0.6,0.4,,Mn,Al,,0.6,0.4,,,1000, C,1350, C,,,O2,9.3,µmoles/gcat/min,,,
patents-us1094,PEROVSKITE OXIDES FOR THERMOCHEMICAL CONVERSION OF CARBON DIOXIDE,USPTO,"US 10,946,362 B1",page36,TiO2(P25),TiO2(P25),,,,,,,,,,,,,,5, C,,,,,O2,0.01,µmoles/gcat/min,,,
patents-us1080,REDOX - ACTIVE OXIDE MATERIALS FOR THERMAL ENERGY STORAGE,USPTO,"US 10,800,665 B1",page20,Ca0.8La0.2Ti0.4Mn0.6O3 (CLTM8228),Ca0.8La0.2Ti0.4Mn0.6O3,Ca,La,,0.8,0.2,,Ti,Mn,,0.4,0.6,,,,,1020, C,,,,,,,,
patents-us1080,REDOX - ACTIVE OXIDE MATERIALS FOR THERMAL ENERGY STORAGE,USPTO,"US 10,800,665 B1",page20,Ca0.8La0.2Ti0.4Mn0.6O3 (CLTM8228),Ca0.8La0.2Ti0.4Mn0.6O3,Ca,La,,0.8,0.2,,Ti,Mn,,0.4,0.6,,,,,827, C,,,,,,,,
patents-us1080,REDOX - ACTIVE OXIDE MATERIALS FOR THERMAL ENERGY STORAGE,USPTO,"US 10,800,665 B1",page20,Ca0.9Y0.1Al0.2Mn0.8O3 (CYAM9128),Ca0.9Y0.1Al0.2Mn0.8O3,Ca,Y,,0.9,0.1,,Al,Mn,,0.2,0.8,,,,,800, C,,,,,,,,
patents-us1080,REDOX - ACTIVE OXIDE MATERIALS FOR THERMAL ENERGY STORAGE,USPTO,"US 10,800,665 B1",page20,Ca0.9Y0.1MnO3 (CYM91),Ca0.9Y0.1MnO3,Ca,Y,,0.9,0.1,,Mn,,,1,,,,,,991, C,,,,,,,,
patents-us1080,REDOX - ACTIVE OXIDE MATERIALS FOR THERMAL ENERGY STORAGE,USPTO,"US 10,800,665 B1",page21,CAM28,CaAl0.2Mn0.8O3,Ca,,,1,,,Al,Mn,,0.2,0.8,,,,,759, C,,,,,,,,
patents-us1080,REDOX - ACTIVE OXIDE MATERIALS FOR THERMAL ENERGY STORAGE,USPTO,"US 10,800,665 B1",page20,CaAl0.2Mn0.8O3 (CFM28),CaAl0.2Mn0.8O3,Ca,,,1,,,Al,Mn,,0.2,0.8,,,,,759, C,,,,,,,,
patents-us1080,REDOX - ACTIVE OXIDE MATERIALS FOR THERMAL ENERGY STORAGE,USPTO,"US 10,800,665 B1",page20,CaCo0.2Mn0.8O3 (CCM28),CaCo0.2Mn0.8O3,Ca,,,1,,,Co,Mn,,0.2,0.8,,,,,730, C,,,,,,,,
patents-us1080,REDOX - ACTIVE OXIDE MATERIALS FOR THERMAL ENERGY STORAGE,USPTO,"US 10,800,665 B1",page20,CaFe0.2Mn0.8O3 (CFM28),CaFe0.2Mn0.8O3,Ca,,,1,,,Fe,Mn,,0.2,0.8,,,,,418, C,,,,,,,,
patents-us1080,REDOX - ACTIVE OXIDE MATERIALS FOR THERMAL ENERGY STORAGE,USPTO,"US 10,800,665 B1",page20,CaFe0.4Mn0.6O3 (CFM46),CaFe0.4Mn0.6O3,Ca,,,1,,,Fe,Mn,,0.4,0.6,,,,,427, C,,,,,,,,
patents-us1080,REDOX - ACTIVE OXIDE MATERIALS FOR THERMAL ENERGY STORAGE,USPTO,"US 10,800,665 B1",page20,CaMnO3 (CM),CaMnO3,Ca,,,1,,,Mn,,,1,,,,,,875, C,,,,,,,,
patents-us1080,REDOX - ACTIVE OXIDE MATERIALS FOR THERMAL ENERGY STORAGE,USPTO,"US 10,800,665 B1",page21,CTM28,CaTi0.2Mn0.8O3,Ca,,,1,,,Ti,Mn,,0.2,0.8,,,,,901, C,,,,,,,,
patents-us1080,REDOX - ACTIVE OXIDE MATERIALS FOR THERMAL ENERGY STORAGE,USPTO,"US 10,800,665 B1",page20,CaTi0.2Mn0.8O3 (CTM28),CaTi0.2Mn0.8O3,Ca,,,1,,,Ti,Mn,,0.2,0.8,,,,,901, C,,,,,,,,
patents-us1080,REDOX - ACTIVE OXIDE MATERIALS FOR THERMAL ENERGY STORAGE,USPTO,"US 10,800,665 B1",page20,CaTi0.4Mn0.6O3 (CTM46),CaTi0.4Mn0.6O3,Ca,,,1,,,Ti,Mn,,0.4,0.6,,,,,992, C,,,,,,,,
patents-us1080,REDOX - ACTIVE OXIDE MATERIALS FOR THERMAL ENERGY STORAGE,USPTO,"US 10,800,665 B1",page20,LSCF1973,La0.1Sr0.9Co0.7Fe0.3O3,La,Sr,,0.1,0.9,,Co,Fe,,0.7,0.3,,,372, C,,,,,,,,,,
patents-us1080,REDOX - ACTIVE OXIDE MATERIALS FOR THERMAL ENERGY STORAGE,USPTO,"US 10,800,665 B1",page20,LSCM1973,La0.1Sr0.9Co0.7Mn0.3O3,La,Sr,,0.1,0.9,,Co,Mn,,0.7,0.3,,,431, C,,,,,,,,,,
patents-us1080,REDOX - ACTIVE OXIDE MATERIALS FOR THERMAL ENERGY STORAGE,USPTO,"US 10,800,665 B1",page20,LSCF1982,La0.1Sr0.9Co0.8Fe0.2O3,La,Sr,,0.1,0.9,,Co,Fe,,0.8,0.2,,,394, C,,,,,,,,,,
patents-us1080,REDOX - ACTIVE OXIDE MATERIALS FOR THERMAL ENERGY STORAGE,USPTO,"US 10,800,665 B1",page20,LSCM1982,La0.1Sr0.9Co0.8Mn0.2O3,La,Sr,,0.1,0.9,,Co,Mn,,0.8,0.2,,,438, C,,,,,,,,,,
patents-us1080,REDOX - ACTIVE OXIDE MATERIALS FOR THERMAL ENERGY STORAGE,USPTO,"US 10,800,665 B1",page20,LSCF1991,La0.1Sr0.9Co0.9Fe0.1O3,La,Sr,,0.1,0.9,,Co,Fe,,0.9,0.1,,,406, C,,,,,,,,,,
patents-us1080,REDOX - ACTIVE OXIDE MATERIALS FOR THERMAL ENERGY STORAGE,USPTO,"US 10,800,665 B1",page21,LSCM1991,La0.1Sr0.9Co0.9Mn0.1O3,La,Sr,,0.1,0.9,,Co,Mn,,0.9,0.1,,,,,432, C,,,,,,,,
patents-us1080,REDOX - ACTIVE OXIDE MATERIALS FOR THERMAL ENERGY STORAGE,USPTO,"US 10,800,665 B1",page20,LSCM1991,La0.1Sr0.9Co0.9Mn0.1O3,La,Sr,,0.1,0.9,,Co,Mn,,0.9,0.1,,,432, C,,,,,,,,,,
patents-us1080,REDOX - ACTIVE OXIDE MATERIALS FOR THERMAL ENERGY STORAGE,USPTO,"US 10,800,665 B1",page21,LSKCM27191,La0.2Sr0.7K0.1Co0.9Mn0.1O3,La,Sr,K,0.2,0.7,0.1,Co,Mn,,0.9,0.1,,,,,365, C,,,,,,,,
patents-us1080,REDOX - ACTIVE OXIDE MATERIALS FOR THERMAL ENERGY STORAGE,USPTO,"US 10,800,665 B1",page19,LSKCM CaA'MnB',La0.2Sr0.7K0.1Co0.9Mn0.1O3,,,,,,,,,,,,,,365, C,,,,,,,,,,
patents-us1080,REDOX - ACTIVE OXIDE MATERIALS FOR THERMAL ENERGY STORAGE,USPTO,"US 10,800,665 B1",page20,LSCF2828,La0.2Sr0.8Co0.2Fe0.8O3,La,Sr,,0.2,0.8,,Co,Fe,,0.2,0.8,,,340, C,,,,,,,,,,
patents-us1080,REDOX - ACTIVE OXIDE MATERIALS FOR THERMAL ENERGY STORAGE,USPTO,"US 10,800,665 B1",page20,LSCF2873,La0.2Sr0.8Co0.7Fe0.3O3,La,Sr,,0.2,0.8,,Co,Fe,,0.7,0.3,,,366, C,,,,,,,,,,
patents-us1080,REDOX - ACTIVE OXIDE MATERIALS FOR THERMAL ENERGY STORAGE,USPTO,"US 10,800,665 B1",page20,LSCM2873,La0.2Sr0.8Co0.7Mn0.3O3,La,Sr,,0.2,0.8,,Co,Mn,,0.7,0.3,,,395, C,,,,,,,,,,
patents-us1080,REDOX - ACTIVE OXIDE MATERIALS FOR THERMAL ENERGY STORAGE,USPTO,"US 10,800,665 B1",page21,LSCF2882,La0.2Sr0.8Co0.8Fe0.2O3,La,Sr,,0.2,0.8,,Co,Fe,,0.8,0.2,,,,,357, C,,,,,,,,
patents-us1080,REDOX - ACTIVE OXIDE MATERIALS FOR THERMAL ENERGY STORAGE,USPTO,"US 10,800,665 B1",page20,LSCF2882,La0.2Sr0.8Co0.8Fe0.2O3,La,Sr,,0.2,0.8,,Co,Fe,,0.8,0.2,,,357, C,,,,,,,,,,
patents-us1080,REDOX - ACTIVE OXIDE MATERIALS FOR THERMAL ENERGY STORAGE,USPTO,"US 10,800,665 B1",page20,LSCM2882,La0.2Sr0.8Co0.8Mn0.2O3,La,Sr,,0.2,0.8,,Co,Mn,,0.8,0.2,,,256, C,,,,,,,,,,
patents-us1080,REDOX - ACTIVE OXIDE MATERIALS FOR THERMAL ENERGY STORAGE,USPTO,"US 10,800,665 B1",page20,LSCF2891,La0.2Sr0.8Co0.9Fe0.1O3,La,Sr,,0.2,0.8,,Co,Fe,,0.9,0.1,,,369, C,,,,,,,,,,
patents-us1080,REDOX - ACTIVE OXIDE MATERIALS FOR THERMAL ENERGY STORAGE,USPTO,"US 10,800,665 B1",page20,LSCM2891,La0.2Sr0.8Co0.9Mn0.1O3,La,Sr,,0.2,0.8,,Co,Mn,,0.9,0.1,,,425, C,,,,,,,,,,
patents-us1080,REDOX - ACTIVE OXIDE MATERIALS FOR THERMAL ENERGY STORAGE,USPTO,"US 10,800,665 B1",page21,LSCF3773,La0.3Sr0.7Co0.7Fe0.3O3,La,Sr,,0.3,0.7,,Co,Fe,,0.7,0.3,,,,,348, C,,,,,,,,
patents-us1080,REDOX - ACTIVE OXIDE MATERIALS FOR THERMAL ENERGY STORAGE,USPTO,"US 10,800,665 B1",page20,LSCF3773,La0.3Sr0.7Co0.7Fe0.3O3,La,Sr,,0.3,0.7,,Co,Fe,,0.7,0.3,,,348, C,,,,,,,,,,
patents-us1080,REDOX - ACTIVE OXIDE MATERIALS FOR THERMAL ENERGY STORAGE,USPTO,"US 10,800,665 B1",page20,LSCM3773,La0.3Sr0.7Co0.7Mn0.3O3,La,Sr,,0.3,0.7,,Co,Mn,,0.7,0.3,,,358, C,,,,,,,,,,
patents-us1080,REDOX - ACTIVE OXIDE MATERIALS FOR THERMAL ENERGY STORAGE,USPTO,"US 10,800,665 B1",page21,LSCM3782,La0.3Sr0.7Co0.8Mn0.2O3,La,Sr,,0.3,0.7,,Co,Mn,,0.8,0.2,,,,,359, C,,,,,,,,
patents-us1080,REDOX - ACTIVE OXIDE MATERIALS FOR THERMAL ENERGY STORAGE,USPTO,"US 10,800,665 B1",page20,LSCM3782,La0.3Sr0.7Co0.8Mn0.2O3,La,Sr,,0.3,0.7,,Co,Mn,,0.8,0.2,,,359, C,,,,,,,,,,
patents-us1080,REDOX - ACTIVE OXIDE MATERIALS FOR THERMAL ENERGY STORAGE,USPTO,"US 10,800,665 B1",page21,LSCF3791,La0.3Sr0.7Co0.9Fe0.1O3,La,Sr,,0.3,0.7,,Co,Fe,,0.9,0.1,,,,,352, C,,,,,,,,
patents-us1080,REDOX - ACTIVE OXIDE MATERIALS FOR THERMAL ENERGY STORAGE,USPTO,"US 10,800,665 B1",page20,LSCF3791,La0.3Sr0.7Co0.9Fe0.1O3,La,Sr,,0.3,0.7,,Co,Fe,,0.9,0.1,,,352, C,,,,,,,,,,
patents-us1080,REDOX - ACTIVE OXIDE MATERIALS FOR THERMAL ENERGY STORAGE,USPTO,"US 10,800,665 B1",page21,LSCM3791,La0.3Sr0.7Co0.9Mn0.1O3,La,Sr,,0.3,0.7,,Co,Mn,,0.9,0.1,,,,,343, C,,,,,,,,
patents-us1080,REDOX - ACTIVE OXIDE MATERIALS FOR THERMAL ENERGY STORAGE,USPTO,"US 10,800,665 B1",page20,LSCM3791,La0.3Sr0.7Co0.9Mn0.1O3,La,Sr,,0.3,0.7,,Co,Mn,,0.9,0.1,,,343, C,,,,,,,,,,
patents-us1080,REDOX - ACTIVE OXIDE MATERIALS FOR THERMAL ENERGY STORAGE,USPTO,"US 10,800,665 B1",page20,LSCF4646,La0.4Sr0.6Co0.4Fe0.6O3,La,Sr,,0.4,0.6,,Co,Fe,,0.4,0.6,,,349, C,,,,,,,,,,
patents-us1080,REDOX - ACTIVE OXIDE MATERIALS FOR THERMAL ENERGY STORAGE,USPTO,"US 10,800,665 B1",page20,LSCF4664,La0.4Sr0.6Co0.6Fe0.4O3,La,Sr,,0.4,0.6,,Co,Fe,,0.6,0.4,,,342, C,,,,,,,,,,
patents-us1080,REDOX - ACTIVE OXIDE MATERIALS FOR THERMAL ENERGY STORAGE,USPTO,"US 10,800,665 B1",page20,LSCM4664,La0.4Sr0.6Co0.6Mn0.4O3,La,Sr,,0.4,0.6,,Co,Mn,,0.6,0.4,,,334, C,,,,,,,,,,
patents-us1080,REDOX - ACTIVE OXIDE MATERIALS FOR THERMAL ENERGY STORAGE,USPTO,"US 10,800,665 B1",page20,LSCF4673,La0.4Sr0.6Co0.7Fe0.3O3,La,Sr,,0.4,0.6,,Co,Fe,,0.7,0.3,,,336, C,,,,,,,,,,
patents-us1080,REDOX - ACTIVE OXIDE MATERIALS FOR THERMAL ENERGY STORAGE,USPTO,"US 10,800,665 B1",page20,LSCF4682,La0.4Sr0.6Co0.8Fe0.2O3,La,Sr,,0.4,0.6,,Co,Fe,,0.8,0.2,,,332, C,,,,,,,,,,
patents-us1080,REDOX - ACTIVE OXIDE MATERIALS FOR THERMAL ENERGY STORAGE,USPTO,"US 10,800,665 B1",page20,LSCF4691,La0.4Sr0.6Co0.9Fe0.1O3,La,Sr,,0.4,0.6,,Co,Fe,,0.9,0.1,,,342, C,,,,,,,,,,
patents-us1080,REDOX - ACTIVE OXIDE MATERIALS FOR THERMAL ENERGY STORAGE,USPTO,"US 10,800,665 B1",page20,LSCF5555,La0.5Sr0.5Co0.5Fe0.5O3,La,Sr,,0.5,0.5,,Co,Fe,,0.5,0.5,,,500, C,,,,,,,,,,
patents-us1080,REDOX - ACTIVE OXIDE MATERIALS FOR THERMAL ENERGY STORAGE,USPTO,"US 10,800,665 B1",page20,LSCF6446,La0.6Sr0.4Co0.4Fe0.6O3,La,Sr,,0.6,0.4,,Co,Fe,,0.4,0.6,,,609, C,,,,,,,,,,
patents-us1080,REDOX - ACTIVE OXIDE MATERIALS FOR THERMAL ENERGY STORAGE,USPTO,"US 10,800,665 B1",page20,LSCF7337,La0.7Sr0.3Co0.3Fe0.7O3,La,Sr,,0.7,0.3,,Co,Fe,,0.3,0.7,,,736, C,,,,,,,,,,
patents-us1080,REDOX - ACTIVE OXIDE MATERIALS FOR THERMAL ENERGY STORAGE,USPTO,"US 10,800,665 B1",page20,LSCM7337,La0.7Sr0.3Co0.3Mn0.7O3,La,Sr,,0.7,0.3,,Co,Mn,,0.3,0.7,,,772, C,,,,,,,,,,
patents-us1080,REDOX - ACTIVE OXIDE MATERIALS FOR THERMAL ENERGY STORAGE,USPTO,"US 10,800,665 B1",page20,LSCF8228,La0.8Sr0.2Co0.2Fe0.8O3,La,Sr,,0.8,0.2,,Co,Fe,,0.2,0.8,,,926, C,,,,,,,,,,
patents-us1080,REDOX - ACTIVE OXIDE MATERIALS FOR THERMAL ENERGY STORAGE,USPTO,"US 10,800,665 B1",page20,LSCM8228,La0.8Sr0.2Co0.2Mn0.8O3,La,Sr,,0.8,0.2,,Co,Mn,,0.2,0.8,,,932, C,,,,,,,,,,
patents-us1080,REDOX - ACTIVE OXIDE MATERIALS FOR THERMAL ENERGY STORAGE,USPTO,"US 10,800,665 B1",page20,LSCF8237,La0.8Sr0.2Co0.3Fe0.7O3,La,Sr,,0.8,0.2,,Co,Fe,,0.3,0.7,,,886, C,,,,,,,,,,
patents-us1080,REDOX - ACTIVE OXIDE MATERIALS FOR THERMAL ENERGY STORAGE,USPTO,"US 10,800,665 B1",page20,LSCM8237,La0.8Sr0.2Co0.3Mn0.7O3,La,Sr,,0.8,0.2,,Co,Mn,,0.3,0.7,,,972, C,,,,,,,,,,
patents-us1080,REDOX - ACTIVE OXIDE MATERIALS FOR THERMAL ENERGY STORAGE,USPTO,"US 10,800,665 B1",page20,LSCM9119,La0.9Sr0.1Co0.1Mn0.9O3,La,Sr,,0.9,0.1,,Co,Mn,,0.1,0.9,,,825, C,,,,,,,,,,
patents-us1080,REDOX - ACTIVE OXIDE MATERIALS FOR THERMAL ENERGY STORAGE,USPTO,"US 10,800,665 B1",page20,LSCF9128,La0.9Sr0.1Co0.2Fe0.8O3,La,Sr,,0.9,0.1,,Co,Fe,,0.2,0.8,,,1005, C,,,,,,,,,,
patents-us1080,REDOX - ACTIVE OXIDE MATERIALS FOR THERMAL ENERGY STORAGE,USPTO,"US 10,800,665 B1",page20,LSCM9128,La0.9Sr0.1Co0.2Mn0.8O3,La,Sr,,0.9,0.1,,Co,Mn,,0.2,0.8,,,834, C,,,,,,,,,,
patents-us1080,REDOX - ACTIVE OXIDE MATERIALS FOR THERMAL ENERGY STORAGE,USPTO,"US 10,800,665 B1",page20,LSCF9137,La0.9Sr0.1Co0.3Fe0.7O3,La,Sr,,0.9,0.1,,Co,Fe,,0.3,0.7,,,970, C,,,,,,,,,,
patents-us1080,REDOX - ACTIVE OXIDE MATERIALS FOR THERMAL ENERGY STORAGE,USPTO,"US 10,800,665 B1",page20,LSCM9137,La0.9Sr0.1Co0.3Mn0.7O3,La,Sr,,0.9,0.1,,Co,Mn,,0.3,0.7,,,901, C,,,,,,,,,,
paidarticles-wiley-chempls-2018-wang-enhanced-thermochem-water-splitting- formation-of-OX-vacancy-in-la0-6sr0-,"Enhanced Thermochemical Water Splitting through Formation of Oxygen Vacancy in La0.6Sr0.4BO3‚àíŒ¥ (B=Cr, Mn, Fe, Co, and Ni) Perovskites",ChemPlusChem,https://doi.org/10.1002/cplu.201800178,page5,La0.5Ca0.5MnO3,La0.5Ca0.5MnO3,La,Ca,,0.5,0.5,,Mn,,,1,,,,1400, C,,,,,O2,272,µmol/g,H2,407,µmol/g
paidarticles-wiley-chempls-2018-wang-enhanced-thermochem-water-splitting- formation-of-OX-vacancy-in-la0-6sr0-,"Enhanced Thermochemical Water Splitting through Formation of Oxygen Vacancy in La0.6Sr0.4BO3‚àíŒ¥ (B=Cr, Mn, Fe, Co, and Ni) Perovskites",ChemPlusChem,https://doi.org/10.1002/cplu.201800178,page5,La0.5Sr0.5Mn0.95Sc0.05O3,La0.5Sr0.5Mn0.95Sc0.05O3,La,Sr,,0.5,0.5,,Mn,Sc,,0.95,0.05,,,1400, C,,,,,O2,390,µmol/g,H2,250,µmol/g
paidarticles-wiley-chempls-2018-wang-enhanced-thermochem-water-splitting- formation-of-OX-vacancy-in-la0-6sr0-,"Enhanced Thermochemical Water Splitting through Formation of Oxygen Vacancy in La0.6Sr0.4BO3‚àíŒ¥ (B=Cr, Mn, Fe, Co, and Ni) Perovskites",ChemPlusChem,https://doi.org/10.1002/cplu.201800178,page5,La0.6Sr0.4CoO3,La0.6Sr0.4CoO3,La,Sr,,0.6,0.4,,Mn,,,1,,,,1300, C,,,,,O2,718,µmol/g,H2,514,µmol/g
paidarticles-wiley-chempls-2018-wang-enhanced-thermochem-water-splitting- formation-of-OX-vacancy-in-la0-6sr0-,"Enhanced Thermochemical Water Splitting through Formation of Oxygen Vacancy in La0.6Sr0.4BO3‚àíŒ¥ (B=Cr, Mn, Fe, Co, and Ni) Perovskites",ChemPlusChem,https://doi.org/10.1002/cplu.201800178,page5,La0.6Sr0.4Cr0.8Co0.2O3,La0.6Sr0.4Cr0.8Co0.2O3,La,Sr,,0.6,0.4,,Cr,Co,,0.8,0.2,,,1200, C,,,,,O2,154,µmol/g,H2,50,µmol/g
paidarticles-wiley-chempls-2018-wang-enhanced-thermochem-water-splitting- formation-of-OX-vacancy-in-la0-6sr0-,"Enhanced Thermochemical Water Splitting through Formation of Oxygen Vacancy in La0.6Sr0.4BO3‚àíŒ¥ (B=Cr, Mn, Fe, Co, and Ni) Perovskites",ChemPlusChem,https://doi.org/10.1002/cplu.201800178,page5,La0.6Sr0.4Mn0.4Al0.6O3,La0.6Sr0.4Mn0.4Al0.6O3,La,Sr,,0.6,0.4,,Mn,Al,,0.4,0.6,,,1350, C,,,,,O2,120,µmol/g,H2,220,µmol/g
paidarticles-wiley-chempls-2018-wang-enhanced-thermochem-water-splitting- formation-of-OX-vacancy-in-la0-6sr0-,"Enhanced Thermochemical Water Splitting through Formation of Oxygen Vacancy in La0.6Sr0.4BO3‚àíŒ¥ (B=Cr, Mn, Fe, Co, and Ni) Perovskites",ChemPlusChem,https://doi.org/10.1002/cplu.201800178,page5,La0.6Sr0.4MnO3,La0.6Sr0.4MnO3,La,Sr,,0.6,0.4,,Mn,,,1,,,,1400, C,,,,,O2,219,µmol/g,H2,397,µmol/g
paidarticles-wiley-chempls-2018-wang-enhanced-thermochem-water-splitting- formation-of-OX-vacancy-in-la0-6sr0-,"Enhanced Thermochemical Water Splitting through Formation of Oxygen Vacancy in La0.6Sr0.4BO3‚àíŒ¥ (B=Cr, Mn, Fe, Co, and Ni) Perovskites",ChemPlusChem,https://doi.org/10.1002/cplu.201800178,page5,Y0.5Ca0.5Mn03,Y0.5Ca0.5MnO3,Y,Ca,,0.5,0.5,,Mn,,,1,,,,1400, C,,,,,O2,593,µmol/g,H2,310,µmol/g
paidarticles-wiley-chempls-2018-wang-enhanced-thermochem-water-splitting- formation-of-OX-vacancy-in-la0-6sr0-,"Enhanced Thermochemical Water Splitting through Formation of Oxygen Vacancy in La0.6Sr0.4BO3‚àíŒ¥ (B=Cr, Mn, Fe, Co, and Ni) Perovskites",ChemPlusChem,https://doi.org/10.1002/cplu.201800178,page5,Y0.5Sr0.5MnO3,Y0.5Sr0.5MnO3,Y,Sr,,0.5,0.5,,Mn,,,1,,,,1400, C,,,,,O2,481,µmol/g,H2,320,µmol/g
paidarticles-rsc-d2se01,Remarkable solar thermochemical CO2 splitting performances based on Ce- and Al-doped SrMnO3 perovskites,Sustainable Energy Fuels,https://doi.org/10.1039/D2SE01496C,,Sr0.6Ce0.4Mn0.2Al0.8O3,Sr0.6Ce0.4Mn0.2Al0.8O3,Sr,Ce,,0.6,0.4,,Mn,Al,,0.2,0.8,,,,,,,,,,,,,,
paidarticles-rsc-d2se01,Remarkable solar thermochemical CO2 splitting performances based on Ce- and Al-doped SrMnO3 perovskites,Sustainable Energy Fuels,https://doi.org/10.1039/D2SE01496C,,Sr0.6Ce0.4Mn0.4Al0.6O3,Sr0.6Ce0.4Mn0.4Al0.6O3,Sr,Ce,,0.6,0.4,,Mn,Al,,0.4,0.6,,,,,,,,,,,,,,
paidarticles-rsc-d2se01,Remarkable solar thermochemical CO2 splitting performances based on Ce- and Al-doped SrMnO3 perovskites,Sustainable Energy Fuels,https://doi.org/10.1039/D2SE01496C,,Sr0.6Ce0.4Mn0.62Al0.42O3,Sr0.6Ce0.4Mn0.6Al0.4O3,Sr,Ce,,0.6,0.4,,Mn,Al,,0.6,0.4,,,,,,,,,,,,,,
paidarticles-rsc-d2se01,Remarkable solar thermochemical CO2 splitting performances based on Ce- and Al-doped SrMnO3 perovskites,Sustainable Energy Fuels,https://doi.org/10.1039/D2SE01496C,,Sr0.6Ce0.4Mn0.8Al0.2O3,Sr0.6Ce0.4Mn0.8Al0.2O3,Sr,Ce,,0.6,0.4,,Mn,Al,,0.8,0.2,,,,,,,,,,,,,,
paidarticles-rsc-d2qi01,Coupling of the water-splitting mechanism and doping-mixture method to design a novel Cr-perovskite for rapid and efficient solar thermochemical H2 production,Inorganic Chemistry Frontiers,https://doi.org/10.1039/D2QI01235A,page8,BaCe0.25Mn0.75O3,BaCe0.25Mn0.75O3,Ba,,,1,,,Ce,Mn,,0.25,0.75,,,1000, C,1400, C,,,H2,191.9,µmol/g,,,
paidarticles-rsc-d2qi01,Coupling of the water-splitting mechanism and doping-mixture method to design a novel Cr-perovskite for rapid and efficient solar thermochemical H2 production,Inorganic Chemistry Frontiers,https://doi.org/10.1039/D2QI01235A,page8,CaTi0.5Mn0.5Cr0.1O3,CaTi0.5Mn0.5O3,Ca,,,1,,,Ti,Mn,,0.5,0.5,,,1150, C,1350, C,,,H2,446.4,µmol/g,,,
paidarticles-rsc-d2qi01,Coupling of the water-splitting mechanism and doping-mixture method to design a novel Cr-perovskite for rapid and efficient solar thermochemical H2 production,Inorganic Chemistry Frontiers,https://doi.org/10.1039/D2QI01235A,page8,La0.6Ca0.4Mn0.8Ga0.2O3,La0.6Ca0.4Mn0.8Ga0.2O3,La,Ca,,0.6,0.4,,Mn,Ga,,0.8,0.2,,,900, C,1300, C,,,H2,401,µmol/g,,,
paidarticles-rsc-d2qi01,Coupling of the water-splitting mechanism and doping-mixture method to design a novel Cr-perovskite for rapid and efficient solar thermochemical H2 production,Inorganic Chemistry Frontiers,https://doi.org/10.1039/D2QI01235A,page8,La0.6Ca0.4MnO3,La0.6Ca0.4MnO3,La,Ca,,0.6,0.4,,Mn,,,1,,,,900, C,1300, C,,,H2,314,µmol/g,,,
paidarticles-rsc-d2qi01,Coupling of the water-splitting mechanism and doping-mixture method to design a novel Cr-perovskite for rapid and efficient solar thermochemical H2 production,Inorganic Chemistry Frontiers,https://doi.org/10.1039/D2QI01235A,page8,La0.6Sr0.4MnO3,La0.6Sr0.4MnO3,La,Sr,,0.6,0.4,,Mn,,,1,,,,800, C,1400, C,,,H2,397.3,µmol/g,,,
paidarticles-rsc-d2qi01,Coupling of the water-splitting mechanism and doping-mixture method to design a novel Cr-perovskite for rapid and efficient solar thermochemical H2 production,Inorganic Chemistry Frontiers,https://doi.org/10.1039/D2QI01235A,page8,La0.7Sr0.3Mn0.9Cr0.1O3,La0.7Sr0.3Mn0.9Cr0.1O3,La,Sr,,0.7,0.3,,Mn,Cr,,0.9,0.1,,,1200, C,1300, C,,,H2,290.1,µmol/g,,,
paidarticles-rsc-d2qi01,Coupling of the water-splitting mechanism and doping-mixture method to design a novel Cr-perovskite for rapid and efficient solar thermochemical H2 production,Inorganic Chemistry Frontiers,https://doi.org/10.1039/D2QI01235A,page8,LaFe0.8Co0.2O3,LaFe0.8Co0.2O3,La,,,1,,,Fe,Co,,0.8,0.2,,,1100, C,1350, C,,,H2,348.2,µmol/g,,,
paidarticles-rsc-d2qi01,Coupling of the water-splitting mechanism and doping-mixture method to design a novel Cr-perovskite for rapid and efficient solar thermochemical H2 production,Inorganic Chemistry Frontiers,https://doi.org/10.1039/D2QI01235A,page8,Sr0.7Ce0.3MnO3,Sr0.7Ce0.3MnO3,Sr,Ce,,0.7,0.3,,Mn,,,1,,,,1000, C,1400, C,,,H2,305,µmol/g,,,
paidarticles-rsc-d2qi01,Coupling of the water-splitting mechanism and doping-mixture method to design a novel Cr-perovskite for rapid and efficient solar thermochemical H2 production,Inorganic Chemistry Frontiers,https://doi.org/10.1039/D2QI01235A,page8,SrTi0.5Mn0.5O3,SrTi0.5Mn0.5O3,Sr,,,1,,,Ti,Mn,,0.5,0.5,,,1100, C,1400, C,,,H2,370.5,µmol/g,,,
paidarticles-rsc-d2qi01,Coupling of the water-splitting mechanism and doping-mixture method to design a novel Cr-perovskite for rapid and efficient solar thermochemical H2 production,Inorganic Chemistry Frontiers,https://doi.org/10.1039/D2QI01235A,,YCr0.6Zr0.4O3,YCr0.6Zr0.4O3,Y,,,1,,,Cr,Zr,,0.6,0.4,,,,,,,,,,,,,,
paidarticles-rsc-d2qi01,Coupling of the water-splitting mechanism and doping-mixture method to design a novel Cr-perovskite for rapid and efficient solar thermochemical H2 production,Inorganic Chemistry Frontiers,https://doi.org/10.1039/D2QI01235A,,YCr0.75Fe0.25O3,YCr0.75Fe0.25O3,Y,,,1,,,Cr,Fe,,0.75,0.25,,,,,,,,,,,,,,
paidarticles-rsc-d2qi01,Coupling of the water-splitting mechanism and doping-mixture method to design a novel Cr-perovskite for rapid and efficient solar thermochemical H2 production,Inorganic Chemistry Frontiers,https://doi.org/10.1039/D2QI01235A,,YCr0.75Zr0.25O3,YCr0.75Zr0.25O3,Y,,,1,,,Cr,Zr,,0.75,0.25,,,,,,,,,,,,,,
paidarticles-rsc-d2qi01,Coupling of the water-splitting mechanism and doping-mixture method to design a novel Cr-perovskite for rapid and efficient solar thermochemical H2 production,Inorganic Chemistry Frontiers,https://doi.org/10.1039/D2QI01235A,,YCr0.9Zr0.1O3,YCr0.9Zr0.1O3,Y,,,1,,,Cr,Zr,,0.9,0.1,,,,,,,,,,,,,,
paidarticles-rsc-d2qi01,Coupling of the water-splitting mechanism and doping-mixture method to design a novel Cr-perovskite for rapid and efficient solar thermochemical H2 production,Inorganic Chemistry Frontiers,https://doi.org/10.1039/D2QI01235A,page8,YCZ25-25wt%CeO2,YCZ25-25wt%CeO2,,,,,,,,,,,,,,1300, C,1400, C,,,H2,449.8,µmol/g,,,
paidarticles-rsc-d0se00,High performance cork-templated ceria for solar thermochemical hydrogen production via two-step water-splitting cycles,Sustainable Energy & Fuels,https://doi.org/10.1039/D0SE00318B,page7,Ce0.75Zr0.25O2,Ce0.75Zr0.25O2,,,,,,,,,,,,,,1045, C,1450, C,,TGA,H2,5.4,ml/g,,,
paidarticles-rsc-d0se00,High performance cork-templated ceria for solar thermochemical hydrogen production via two-step water-splitting cycles,Sustainable Energy & Fuels,https://doi.org/10.1039/D0SE00318B,page7,CeO2-Fe2O3,CeO2-Fe2O3,,,,,,,,,,,,,,1000, C,1400, C,,IR-heating,H2,2.26,ml/g,,,
paidarticles-rsc-d0se00,High performance cork-templated ceria for solar thermochemical hydrogen production via two-step water-splitting cycles,Sustainable Energy & Fuels,https://doi.org/10.1039/D0SE00318B,page7,CeO2-xFe2O3 (Ce:Fe = 8.9:1.1),CeO2-xFe2O3 (Ce:Fe = 8.9:1.1),,,,,,,,,,,,,,1000, C,1400, C,,IR-image heating,H2,1.9,ml/g,,,
paidarticles-rsc-d0se00,High performance cork-templated ceria for solar thermochemical hydrogen production via two-step water-splitting cycles,Sustainable Energy & Fuels,https://doi.org/10.1039/D0SE00318B,page7,CeO2,CeO2,,,,,,,,,,,,,,1050, C,1400, C,,TGA,H2,2.6,ml/g,,,
paidarticles-rsc-d0se00,High performance cork-templated ceria for solar thermochemical hydrogen production via two-step water-splitting cycles,Sustainable Energy & Fuels,https://doi.org/10.1039/D0SE00318B,page7,CeO2,CeO2,,,,,,,,,,,,,,1000, C,1400, C,,IR-heating,H2,0.33,ml/g,,,
paidarticles-rsc-d0se00,High performance cork-templated ceria for solar thermochemical hydrogen production via two-step water-splitting cycles,Sustainable Energy & Fuels,https://doi.org/10.1039/D0SE00318B,page7,CeO2,CeO2,,,,,,,,,,,,,,900, C,1450, C,,Xe-arcs,H2,4.18,ml/g,,,
paidarticles-rsc-d0se00,High performance cork-templated ceria for solar thermochemical hydrogen production via two-step water-splitting cycles,Sustainable Energy & Fuels,https://doi.org/10.1039/D0SE00318B,page7,CeO2,CeO2,,,,,,,,,,,,,,500, C,1500, C,,IR-heating,H2,3.19,ml/g,,,
paidarticles-rsc-d0se00,High performance cork-templated ceria for solar thermochemical hydrogen production via two-step water-splitting cycles,Sustainable Energy & Fuels,https://doi.org/10.1039/D0SE00318B,page7,CG17,CeO2,,,,,,,,,,,,,,1050, C,1400, C,,Solar-heating,H2,3.3,ml/g,,,
paidarticles-rsc-d0se00,High performance cork-templated ceria for solar thermochemical hydrogen production via two-step water-splitting cycles,Sustainable Energy & Fuels,https://doi.org/10.1039/D0SE00318B,page7,CG19,CeO2,,,,,,,,,,,,,,1050, C,1400, C,,Solar-heating,H2,2.6,ml/g,,,
paidarticles-rsc-d0se00,High performance cork-templated ceria for solar thermochemical hydrogen production via two-step water-splitting cycles,Sustainable Energy & Fuels,https://doi.org/10.1039/D0SE00318B,page7,CF5,CeO2,,,,,,,,,,,,,,1050, C,1400, C,,Solar-heating,H2,2.5,ml/g,,,
paidarticles-rsc-d0se00,High performance cork-templated ceria for solar thermochemical hydrogen production via two-step water-splitting cycles,Sustainable Energy & Fuels,https://doi.org/10.1039/D0SE00318B,page9,CG17,CeO2,,,,,,,,,,,,,,880, C,1330, C,1,"Ar (NL min-1): 0.25, H2O(NL min-1): 0.205",O2,26.9,µmol/g,H2,62,µmol/g
