Repository: kshen-noble/demos-sl

File: chevron-lit-review/v4_chevron.csv (part 2 of 23)
noble_filename_abbrev,article_title,journal_name,doi,table_page_num,catalyst_formula_raw,catalyst_formula,a1,a2,a3,a1_perc,a2_perc,a3_perc,b1,b2,b3,b1_perc,b2_perc,b3_perc,synthesis_method,reaction_oxidation_temperature,reaction_oxidation_temperature_units,reaction_reduction_temperature,reaction_reduction_temperature_units,cycle_number,extra_operating_condtions,yield_1,yield_1_amt,yield_1_units,yield_2,yield_2_amt,yield_2_units
paidarticles-rsc-d0se00,High performance cork-templated ceria for solar thermochemical hydrogen production via two-step water-splitting cycles,Sustainable Energy & Fuels,https://doi.org/10.1039/D0SE00318B,page9,CG17,CeO2,,,,,,,,,,,,,,1050, C,1400, C,2,"Ar (NL min-1): 0.25, H2O(NL min-1): 0.205",O2,74.4,µmol/g,H2,157,µmol/g
paidarticles-rsc-d0se00,High performance cork-templated ceria for solar thermochemical hydrogen production via two-step water-splitting cycles,Sustainable Energy & Fuels,https://doi.org/10.1039/D0SE00318B,page9,CG17,CeO2,,,,,,,,,,,,,,1050, C,1400, C,3,"Ar (NL min-1): 0.25, H2O(NL min-1): 0.205",O2,71.5,µmol/g,H2,162.3,µmol/g
paidarticles-rsc-d0se00,High performance cork-templated ceria for solar thermochemical hydrogen production via two-step water-splitting cycles,Sustainable Energy & Fuels,https://doi.org/10.1039/D0SE00318B,page9,CG17,CeO2,,,,,,,,,,,,,,1050, C,1400, C,4,"Ar (NL min-1): 0.25, H2O(NL min-1): 0.253",O2,70.7,µmol/g,H2,140.1,µmol/g
paidarticles-rsc-d0se00,High performance cork-templated ceria for solar thermochemical hydrogen production via two-step water-splitting cycles,Sustainable Energy & Fuels,https://doi.org/10.1039/D0SE00318B,page9,CG17,CeO2,,,,,,,,,,,,,,1050, C,1400, C,5,"Ar (NL min-1): 0.25, H2O(NL min-1): 0.253",O2,63.2,µmol/g,H2,135.1,µmol/g
paidarticles-rsc-d0se00,High performance cork-templated ceria for solar thermochemical hydrogen production via two-step water-splitting cycles,Sustainable Energy & Fuels,https://doi.org/10.1039/D0SE00318B,page9,CG17,CeO2,,,,,,,,,,,,,,950, C,1400, C,6,"Ar (NL min-1): 0.25, H2O(NL min-1): 0.253",O2,61,µmol/g,H2,133.9,µmol/g
paidarticles-rsc-d0se00,High performance cork-templated ceria for solar thermochemical hydrogen production via two-step water-splitting cycles,Sustainable Energy & Fuels,https://doi.org/10.1039/D0SE00318B,page9,CG19,CeO2,,,,,,,,,,,,,,1050, C,1400, C,1,"Ar (NL min-1): 0.25, H2O(NL min-1): 0.205",O2,63.1,µmol/g,H2,125.9,µmol/g
paidarticles-rsc-d0se00,High performance cork-templated ceria for solar thermochemical hydrogen production via two-step water-splitting cycles,Sustainable Energy & Fuels,https://doi.org/10.1039/D0SE00318B,page9,CG20,CeO2,,,,,,,,,,,,,,1050, C,1400, C,2,"Ar (NL min-1): 0.25, H2O(NL min-1): 0.205",O2,52.7,µmol/g,H2,113.6,µmol/g
paidarticles-rsc-d0se00,High performance cork-templated ceria for solar thermochemical hydrogen production via two-step water-splitting cycles,Sustainable Energy & Fuels,https://doi.org/10.1039/D0SE00318B,page9,CG21,CeO2,,,,,,,,,,,,,,1050, C,1450, C,3,"Ar (NL min-1): 0.25, H2O(NL min-1): 0.205",O2,88.9,µmol/g,H2,171.1,µmol/g
paidarticles-rsc-d0se00,High performance cork-templated ceria for solar thermochemical hydrogen production via two-step water-splitting cycles,Sustainable Energy & Fuels,https://doi.org/10.1039/D0SE00318B,page9,CG22,CeO2,,,,,,,,,,,,,,1150, C,1400, C,4,"Ar (NL min-1): 0.25, H2O(NL min-1): 0.205",O2,47.6,µmol/g,H2,101.2,µmol/g
paidarticles-rsc-d0se00,High performance cork-templated ceria for solar thermochemical hydrogen production via two-step water-splitting cycles,Sustainable Energy & Fuels,https://doi.org/10.1039/D0SE00318B,page9,CG23,CeO2,,,,,,,,,,,,,,1050, C,1400, C,5,"Ar (NL min-1): 0.25, H2O(NL min-1): 0.205",O2,49.4,µmol/g,H2,104.4,µmol/g
paidarticles-rsc-d0se00,High performance cork-templated ceria for solar thermochemical hydrogen production via two-step water-splitting cycles,Sustainable Energy & Fuels,https://doi.org/10.1039/D0SE00318B,page9,CG24,CeO2,,,,,,,,,,,,,,950, C,1400, C,6,"Ar (NL min-1): 0.25, H2O(NL min-1): 0.205",O2,44.8,µmol/g,H2,114.1,µmol/g
paidarticles-rsc-d0se00,High performance cork-templated ceria for solar thermochemical hydrogen production via two-step water-splitting cycles,Sustainable Energy & Fuels,https://doi.org/10.1039/D0SE00318B,page9,CG25,CeO2,,,,,,,,,,,,,,1050, C,1400, C,7,"Ar (NL min-1): 0.25, H2O(NL min-1): 0.205",O2,72.5,µmol/g,H2,133.2,µmol/g
paidarticles-rsc-d0se00,High performance cork-templated ceria for solar thermochemical hydrogen production via two-step water-splitting cycles,Sustainable Energy & Fuels,https://doi.org/10.1039/D0SE00318B,page9,CG26,CeO2,,,,,,,,,,,,,,1050, C,1400, C,8,"Ar (NL min-1): 0.5, H2O(NL min-1): 0.205",O2,56.1,µmol/g,H2,118.9,µmol/g
paidarticles-rsc-d0se00,High performance cork-templated ceria for solar thermochemical hydrogen production via two-step water-splitting cycles,Sustainable Energy & Fuels,https://doi.org/10.1039/D0SE00318B,page9,CG27,CeO2,,,,,,,,,,,,,,950, C,1400, C,9,"Ar (NL min-1): 0.25, H2O(NL min-1): 0.205",O2,56.1,µmol/g,H2,117.3,µmol/g
paidarticles-rsc-d0se00,High performance cork-templated ceria for solar thermochemical hydrogen production via two-step water-splitting cycles,Sustainable Energy & Fuels,https://doi.org/10.1039/D0SE00318B,page9,CF5,CeO2,,,,,,,,,,,,,,1050, C,1400, C,1,"Ar (NL min-1): 0.25, H2O(NL min-1): 0.205",O2,44,µmol/g,H2,95.4,µmol/g
paidarticles-rsc-d0se00,High performance cork-templated ceria for solar thermochemical hydrogen production via two-step water-splitting cycles,Sustainable Energy & Fuels,https://doi.org/10.1039/D0SE00318B,page9,CF5,CeO2,,,,,,,,,,,,,,1050, C,1400, C,2,"Ar (NL min-1): 0.25, H2O(NL min-1): 0.205",O2,49.8,µmol/g,H2,115.2,µmol/g
paidarticles-rsc-d0se00,High performance cork-templated ceria for solar thermochemical hydrogen production via two-step water-splitting cycles,Sustainable Energy & Fuels,https://doi.org/10.1039/D0SE00318B,page9,CF5,CeO2,,,,,,,,,,,,,,950, C,1400, C,3,"Ar (NL min-1): 0.25, H2O(NL min-1): 0.205",O2,52,µmol/g,H2,112,µmol/g
paidarticles-rsc-d0se00,High performance cork-templated ceria for solar thermochemical hydrogen production via two-step water-splitting cycles,Sustainable Energy & Fuels,https://doi.org/10.1039/D0SE00318B,page9,CF5,CeO2,,,,,,,,,,,,,,1150, C,1400, C,4,"Ar (NL min-1): 0.25, H2O(NL min-1): 0.205",O2,52.4,µmol/g,H2,102.5,µmol/g
paidarticles-rsc-d0se00,High performance cork-templated ceria for solar thermochemical hydrogen production via two-step water-splitting cycles,Sustainable Energy & Fuels,https://doi.org/10.1039/D0SE00318B,page9,CF5,CeO2,,,,,,,,,,,,,,1050, C,1450, C,5,"Ar (NL min-1): 0.25, H2O(NL min-1): 0.205",O2,72.2,µmol/g,H2,147.4,µmol/g
paidarticles-rsc-d0se00,High performance cork-templated ceria for solar thermochemical hydrogen production via two-step water-splitting cycles,Sustainable Energy & Fuels,https://doi.org/10.1039/D0SE00318B,page7,NiFeO4,NiFeO4,,,,,,,,,,,,,,1000, C,1500, C,,IR-heating,H2,3.4,ml/g,,,
paidarticles-rsc-d0se00,High performance cork-templated ceria for solar thermochemical hydrogen production via two-step water-splitting cycles,Sustainable Energy & Fuels,https://doi.org/10.1039/D0SE00318B,page7,YSZ-Fe3N4,YSZ-Fe3N4,,,,,,,,,,,,,,1000, C,1500, C,,IR-heating,H2,1.77,ml/g,,,
paidarticles-rsc-c8ta11,Sr- and Co-doped LaGaO3 with high O2 and H2 yields in solar thermochemical water splitting,Journal of Materials Chemistry A,https://doi.org/10.1039/C8TA11957K,,LaGa0.5Co0.5O3,LaGa0.5Co0.5O3,La,,,1,,,Ga,Co,,0.5,0.5,,,,,,,,,,,,,,
paidarticles-rsc-c8ta11,Sr- and Co-doped LaGaO3 with high O2 and H2 yields in solar thermochemical water splitting,Journal of Materials Chemistry A,https://doi.org/10.1039/C8TA11957K,,LaGa0.6Co0.4O3,LaGa0.6Co0.4O3,La,,,1,,,Ga,Co,,0.6,0.4,,,,,,,,,,,,,,
paidarticles-rsc-c8ta11,Sr- and Co-doped LaGaO3 with high O2 and H2 yields in solar thermochemical water splitting,Journal of Materials Chemistry A,https://doi.org/10.1039/C8TA11957K,,LaGa0.7Co0.3O3,LaGa0.7Co0.3O3,La,,,1,,,Ga,Co,,0.7,0.3,,,,,,,,,,,,,,
paidarticles-rsc-c8ta11,Sr- and Co-doped LaGaO3 with high O2 and H2 yields in solar thermochemical water splitting,Journal of Materials Chemistry A,https://doi.org/10.1039/C8TA11957K,,LaGa0.8Co0.2O3,LaGa0.8Co0.2O3,La,,,1,,,Ga,Co,,0.8,0.2,,,,,,,,,,,,,,
paidarticles-rsc-c8ta11,Sr- and Co-doped LaGaO3 with high O2 and H2 yields in solar thermochemical water splitting,Journal of Materials Chemistry A,https://doi.org/10.1039/C8TA11957K,,LaGa0.9Co0.1O3,LaGa0.9Co0.1O3,La,,,1,,,Ga,Co,,0.9,0.1,,,,,,,,,,,,,,
paidarticles-rsc-c8ta11,Sr- and Co-doped LaGaO3 with high O2 and H2 yields in solar thermochemical water splitting,Journal of Materials Chemistry A,https://doi.org/10.1039/C8TA11957K,,LaGaO3,LaGaO3,La,,,1,,,Ga,,,1,,,,,,,,,,,,,,,
paidarticles-rsc-c8ee01,BaCe0.25Mn0.75O3‚Äö√†√≠≈í•‚Äö√Ñ√Æa promising perovskite-type oxide for solar thermochemical hydrogen production,Energy & Environmental Science,https://doi.org/10.1039/C8EE01989D,page6,BCM,BaCe0.25Mn0.75O3,Ba,,,1,,,Ce,Mn,,0.25,0.75,,,850, C,,,,,H2,0.01,s-1,,,
paidarticles-rsc-c8ee01,BaCe0.25Mn0.75O3‚Äö√†√≠≈í•‚Äö√Ñ√Æa promising perovskite-type oxide for solar thermochemical hydrogen production,Energy & Environmental Science,https://doi.org/10.1039/C8EE01989D,page6,BCM,BaCe0.25Mn0.75O3,Ba,,,1,,,Ce,Mn,,0.25,0.75,,,1000, C,,,,,H2,0.02,s-1,,,
paidarticles-rsc-c8ee01,BaCe0.25Mn0.75O3‚Äö√†√≠≈í•‚Äö√Ñ√Æa promising perovskite-type oxide for solar thermochemical hydrogen production,Energy & Environmental Science,https://doi.org/10.1039/C8EE01989D,page6,CeO2,CeO2,,,,,,,,,,,,,,850, C,,,,,H2,0.18,s-1,,,
paidarticles-rsc-c8ee01,BaCe0.25Mn0.75O3‚Äö√†√≠≈í•‚Äö√Ñ√Æa promising perovskite-type oxide for solar thermochemical hydrogen production,Energy & Environmental Science,https://doi.org/10.1039/C8EE01989D,page6,CeO2,CeO2,,,,,,,,,,,,,,1000, C,,,,,H2,0.08,s-1,,,
paidarticles-rsc-c8ee01,BaCe0.25Mn0.75O3‚Äö√†√≠≈í•‚Äö√Ñ√Æa promising perovskite-type oxide for solar thermochemical hydrogen production,Energy & Environmental Science,https://doi.org/10.1039/C8EE01989D,page6,SLMA4664,Sr0.4La0.6Mn0.6Al0.4O3,Sr,La,,0.4,0.6,,Mn,Al,,0.6,0.4,,,850, C,,,,,H2,0.01,s-1,,,
paidarticles-rsc-c8ee01,BaCe0.25Mn0.75O3‚Äö√†√≠≈í•‚Äö√Ñ√Æa promising perovskite-type oxide for solar thermochemical hydrogen production,Energy & Environmental Science,https://doi.org/10.1039/C8EE01989D,page6,SLMA4664,Sr0.4La0.6Mn0.6Al0.4O3,Sr,La,,0.4,0.6,,Mn,Al,,0.6,0.4,,,1000, C,,,,,H2,0.01,s-1,,,
paidarticles-rsc-c7ta05,Applications and limitations of two step metal oxide thermochemical redox cycles; a review,Journal of Materials Chemistry A,https://doi.org/10.1039/C7TA05025A,page12,BaO2/BaO,BaO2/BaO,,,,,,,,,,,,,,978-1107, K,129, K,,,,,,,,
paidarticles-rsc-c7ta05,Applications and limitations of two step metal oxide thermochemical redox cycles; a review,Journal of Materials Chemistry A,https://doi.org/10.1039/C7TA05025A,page12,CO3O4/CoO,CO3O4/CoO,,,,,,,,,,,,,,1145-1212, K,67, K,,,,,,,,
paidarticles-rsc-c7ta05,Applications and limitations of two step metal oxide thermochemical redox cycles; a review,Journal of Materials Chemistry A,https://doi.org/10.1039/C7TA05025A,page12,CuO/Cu2O,CuO/Cu2O,,,,,,,,,,,,,,1266-1397, K,131, K,,,,,,,,
paidarticles-rsc-c7ta05,Applications and limitations of two step metal oxide thermochemical redox cycles; a review,Journal of Materials Chemistry A,https://doi.org/10.1039/C7TA05025A,page12,Pb3O4/PbO,Pb3O4/PbO,,,,,,,,,,,,,,618-668, K,50, K,,,,,,,,
paidarticles-rsc-c7se00,Experimental screening of perovskite oxides as efficient redox materials for solar thermochemical CO2 conversion,Sustainable Energy & Fuels,https://doi.org/10.1039/C7SE00516D,page5,Ba0.5Sr0.5Ca0.8O3,Ba0.5Sr0.5Ca0.8O3,,,,,,,,,,,,,,,,1000, C,2,,,,,,,
paidarticles-rsc-c7se00,Experimental screening of perovskite oxides as efficient redox materials for solar thermochemical CO2 conversion,Sustainable Energy & Fuels,https://doi.org/10.1039/C7SE00516D,page5,Ba0.5Sr0.5Fe0.8Co0.2O3,Ba0.5Sr0.5Fe0.8Co0.2O3,Ba,Sr,,0.5,0.5,,Fe,Co,,0.8,0.2,,,,,1000, C,1,,O2,550,µmol/g,,,
paidarticles-rsc-c7se00,Experimental screening of perovskite oxides as efficient redox materials for solar thermochemical CO2 conversion,Sustainable Energy & Fuels,https://doi.org/10.1039/C7SE00516D,page5,Ba0.5Sr0.5FeO3,Ba0.5Sr0.5FeO3,Ba,Sr,,0.5,0.5,,Fe,,,1,,,,,,1000, C,1,,O2,582,µmol/g,,,
paidarticles-rsc-c7se00,Experimental screening of perovskite oxides as efficient redox materials for solar thermochemical CO2 conversion,Sustainable Energy & Fuels,https://doi.org/10.1039/C7SE00516D,page5,Ba0.5Sr0.5FeO3,Ba0.5Sr0.5FeO3,Ba,Sr,,0.5,0.5,,Fe,,,1,,,,,,1000, C,2,,O2,136,µmol/g,,,
paidarticles-rsc-c7se00,Experimental screening of perovskite oxides as efficient redox materials for solar thermochemical CO2 conversion,Sustainable Energy & Fuels,https://doi.org/10.1039/C7SE00516D,page4,LCMO,La0.5Ca0.5MnO3,La,Ca,,0.5,0.5,,Mn,,,1,,,,,,,,,Re-oxidation yield (%) = 93,O2,167,µmol/g,H2,312,µmol/g
paidarticles-rsc-c7se00,Experimental screening of perovskite oxides as efficient redox materials for solar thermochemical CO2 conversion,Sustainable Energy & Fuels,https://doi.org/10.1039/C7SE00516D,page6,La0.5Ca0.5MnO3,La0.5Ca0.5MnO3,La,Ca,,0.5,0.5,,Mn,,,1,,,,,,1400, C,1,,O2,311,µmol/g,CO,132,µmol/g
paidarticles-rsc-c7se00,Experimental screening of perovskite oxides as efficient redox materials for solar thermochemical CO2 conversion,Sustainable Energy & Fuels,https://doi.org/10.1039/C7SE00516D,page6,La0.5Ca0.5MnO3,La0.5Ca0.5MnO3,La,Ca,,0.5,0.5,,Mn,,,1,,,,,,1400, C,2,,O2,210,µmol/g,CO,168,µmol/g
paidarticles-rsc-c7se00,Experimental screening of perovskite oxides as efficient redox materials for solar thermochemical CO2 conversion,Sustainable Energy & Fuels,https://doi.org/10.1039/C7SE00516D,page6,La0.5Sr0.5Mn0.5Co0.5O3,La0.5Sr0.5Mn0.5Co0.5O3,La,Sr,,0.5,0.5,,Mn,Co,,0.5,0.5,,,,,1300, C,1,,O2,538,µmol/g,CO,91,µmol/g
paidarticles-rsc-c7se00,Experimental screening of perovskite oxides as efficient redox materials for solar thermochemical CO2 conversion,Sustainable Energy & Fuels,https://doi.org/10.1039/C7SE00516D,page6,La0.5Sr0.5Mn0.5Co0.5O3,La0.5Sr0.5Mn0.5Co0.5O3,La,Sr,,0.5,0.5,,Mn,Co,,0.5,0.5,,,,,1300, C,2,,O2,152,µmol/g,CO,125,µmol/g
paidarticles-rsc-c7se00,Experimental screening of perovskite oxides as efficient redox materials for solar thermochemical CO2 conversion,Sustainable Energy & Fuels,https://doi.org/10.1039/C7SE00516D,,La0.5Sr0.5Mn0.5Co0.5O3,La0.5Sr0.5Mn0.5Co0.5O3,La,Sr,,0.5,0.5,,Mn,Co,,0.5,0.5,,,,,,,,,,,,,,
paidarticles-rsc-c7se00,Experimental screening of perovskite oxides as efficient redox materials for solar thermochemical CO2 conversion,Sustainable Energy & Fuels,https://doi.org/10.1039/C7SE00516D,page6,La0.5Sr0.5Mn0.5Fe0.5O3,La0.5Sr0.5Mn0.5Fe0.5O3,La,Sr,,0.5,0.5,,Mn,Fe,,0.5,0.5,,,,,1300, C,1,,O2,214,µmol/g,CO,78,µmol/g
paidarticles-rsc-c7se00,Experimental screening of perovskite oxides as efficient redox materials for solar thermochemical CO2 conversion,Sustainable Energy & Fuels,https://doi.org/10.1039/C7SE00516D,page6,La0.5Sr0.5Mn0.5Fe0.5O3,La0.5Sr0.5Mn0.5Fe0.5O3,La,Sr,,0.5,0.5,,Mn,Fe,,0.5,0.5,,,,,1300, C,2,,O2,135,µmol/g,CO,79,µmol/g
paidarticles-rsc-c7se00,Experimental screening of perovskite oxides as efficient redox materials for solar thermochemical CO2 conversion,Sustainable Energy & Fuels,https://doi.org/10.1039/C7SE00516D,,La0.5Sr0.5Mn0.5Fe0.5O3,La0.5Sr0.5Mn0.5Fe0.5O3,La,Sr,,0.5,0.5,,Mn,Fe,,0.5,0.5,,,,,,,,,,,,,,
paidarticles-rsc-c7se00,Experimental screening of perovskite oxides as efficient redox materials for solar thermochemical CO2 conversion,Sustainable Energy & Fuels,https://doi.org/10.1039/C7SE00516D,page4,LSMO,La0.5Sr0.5MnO3,La,Sr,,0.5,0.5,,Mn,,,1,,,,,,,,,Re-oxidation yield (%) = 85,O2,126,µmol/g,H2,215,µmol/g
paidarticles-rsc-c7se00,Experimental screening of perovskite oxides as efficient redox materials for solar thermochemical CO2 conversion,Sustainable Energy & Fuels,https://doi.org/10.1039/C7SE00516D,page6,La0.5Sr0.5MnO3,La0.5Sr0.5MnO3,La,Sr,,0.5,0.5,,Mn,,,1,,,,,,1400, C,1,,O2,248,µmol/g,CO,141,µmol/g
paidarticles-rsc-c7se00,Experimental screening of perovskite oxides as efficient redox materials for solar thermochemical CO2 conversion,Sustainable Energy & Fuels,https://doi.org/10.1039/C7SE00516D,page6,La0.5Sr0.5MnO3,La0.5Sr0.5MnO3,La,Sr,,0.5,0.5,,Mn,,,1,,,,,,1400, C,2,,O2,269,µmol/g,CO,215,µmol/g
paidarticles-rsc-c7se00,Experimental screening of perovskite oxides as efficient redox materials for solar thermochemical CO2 conversion,Sustainable Energy & Fuels,https://doi.org/10.1039/C7SE00516D,,La0.5Sr1.5MnO4,La0.5Sr1.5MnO4,La,Sr,,,,,Mn,,,1,,,,,,,,,,,,,,,
paidarticles-rsc-c7se00,Experimental screening of perovskite oxides as efficient redox materials for solar thermochemical CO2 conversion,Sustainable Energy & Fuels,https://doi.org/10.1039/C7SE00516D,page6,La0.6Sr0.4Co0.2Fe0.8O3,La0.6Sr0.4Co0.2Fe0.8O3,La,Sr,,0.6,0.4,,Co,Fe,,0.2,0.8,,,,,1200, C,1,,O2,465,µmol/g,CO,46,µmol/g
paidarticles-rsc-c7se00,Experimental screening of perovskite oxides as efficient redox materials for solar thermochemical CO2 conversion,Sustainable Energy & Fuels,https://doi.org/10.1039/C7SE00516D,page6,La0.6Sr0.4Co0.2Fe0.8O3,La0.6Sr0.4Co0.2Fe0.8O3,La,Sr,,0.6,0.4,,Co,Fe,,0.2,0.8,,,,,1200, C,2,,O2,62,µmol/g,CO,24,µmol/g
paidarticles-rsc-c7se00,Experimental screening of perovskite oxides as efficient redox materials for solar thermochemical CO2 conversion,Sustainable Energy & Fuels,https://doi.org/10.1039/C7SE00516D,page6,La0.6Sr0.4Co0.2Fe0.8O3,La0.6Sr0.4Co0.2Fe0.8O3,La,Sr,,0.6,0.4,,Co,Fe,,0.2,0.8,,,,,1200, C,1,,O2,454,µmol/g,CO,47,µmol/g
paidarticles-rsc-c7se00,Experimental screening of perovskite oxides as efficient redox materials for solar thermochemical CO2 conversion,Sustainable Energy & Fuels,https://doi.org/10.1039/C7SE00516D,page6,La0.6Sr0.4Co0.2Fe0.8O3,La0.6Sr0.4Co0.2Fe0.8O3,La,Sr,,0.6,0.4,,Co,Fe,,0.2,0.8,,,,,1200, C,2,,O2,78,µmol/g,CO,29,µmol/g
paidarticles-rsc-c7se00,Experimental screening of perovskite oxides as efficient redox materials for solar thermochemical CO2 conversion,Sustainable Energy & Fuels,https://doi.org/10.1039/C7SE00516D,,La0.6Sr0.4Co0.2Fe0.8O3,La0.6Sr0.4Co0.2Fe0.8O3,La,Sr,,0.6,0.4,,Co,Fe,,0.2,0.8,,,,,,,,,,,,,,
paidarticles-rsc-c7se00,Experimental screening of perovskite oxides as efficient redox materials for solar thermochemical CO2 conversion,Sustainable Energy & Fuels,https://doi.org/10.1039/C7SE00516D,page6,La0.6Sr0.4FeO3,La0.6Sr0.4FeO3,La,Sr,,0.6,0.4,,Fe,,,1,,,,,,1200, C,1,,O2,337,µmol/g,CO,27,µmol/g
paidarticles-rsc-c7se00,Experimental screening of perovskite oxides as efficient redox materials for solar thermochemical CO2 conversion,Sustainable Energy & Fuels,https://doi.org/10.1039/C7SE00516D,page6,La0.6Sr0.4FeO3,La0.6Sr0.4FeO3,La,Sr,,0.6,0.4,,Fe,,,1,,,,,,1200, C,2,,O2,53,µmol/g,CO,18,µmol/g
paidarticles-rsc-c7se00,Experimental screening of perovskite oxides as efficient redox materials for solar thermochemical CO2 conversion,Sustainable Energy & Fuels,https://doi.org/10.1039/C7SE00516D,,La0.6Sr0.4FeO3,La0.6Sr0.4FeO3,La,Sr,,0.6,0.4,,Fe,,,1,,,,,,,,,,,,,,,
paidarticles-rsc-c7se00,Experimental screening of perovskite oxides as efficient redox materials for solar thermochemical CO2 conversion,Sustainable Energy & Fuels,https://doi.org/10.1039/C7SE00516D,,LaCoO3,LaCoO3,La,,,1,,,Co,,,1,,,,,,,,,,,,,,,
paidarticles-rsc-c7se00,Experimental screening of perovskite oxides as efficient redox materials for solar thermochemical CO2 conversion,Sustainable Energy & Fuels,https://doi.org/10.1039/C7SE00516D,,LaFe0.75Co0.25O3,LaFe0.75Co0.25O3,La,,,1,,,Fe,Co,,0.75,0.25,,,,,,,,,,,,,,
paidarticles-rsc-c7se00,Experimental screening of perovskite oxides as efficient redox materials for solar thermochemical CO2 conversion,Sustainable Energy & Fuels,https://doi.org/10.1039/C7SE00516D,,LaFe0.75Ni0.25O3,LaFe0.75Ni0.25O3,La,,,1,,,Fe,Ni,,0.75,0.25,,,,,,,,,,,,,,
paidarticles-rsc-c7se00,Experimental screening of perovskite oxides as efficient redox materials for solar thermochemical CO2 conversion,Sustainable Energy & Fuels,https://doi.org/10.1039/C7SE00516D,,LaMn0.5Co0.5O3,LaMn0.5Co0.5O3,La,,,1,,,Mn,Co,,0.5,0.5,,,,,,,,,,,,,,
paidarticles-rsc-c7se00,Experimental screening of perovskite oxides as efficient redox materials for solar thermochemical CO2 conversion,Sustainable Energy & Fuels,https://doi.org/10.1039/C7SE00516D,,LaMn0.5Ni0.5O3,LaMn0.5Ni0.5O3,La,,,1,,,Mn,Ni,,0.5,0.5,,,,,,,,,,,,,,
paidarticles-rsc-c7se00,Experimental screening of perovskite oxides as efficient redox materials for solar thermochemical CO2 conversion,Sustainable Energy & Fuels,https://doi.org/10.1039/C7SE00516D,page4,LMO,LaMnO3,La,,,1,,,Mn,,,1,,,,,,,,,Re-oxidation yield (%) = 31,O2,76,µmol/g,H2,48,µmol/g
paidarticles-rsc-c7se00,Experimental screening of perovskite oxides as efficient redox materials for solar thermochemical CO2 conversion,Sustainable Energy & Fuels,https://doi.org/10.1039/C7SE00516D,,LaSrCo0.67Fe0.33O4,LaSrCo0.67Fe0.33O4,La,Sr,,,,,Co,Fe,,0.67,0.33,,,,,,,,,,,,,,
paidarticles-rsc-c7se00,Experimental screening of perovskite oxides as efficient redox materials for solar thermochemical CO2 conversion,Sustainable Energy & Fuels,https://doi.org/10.1039/C7SE00516D,,LaSrCo0.67Mn0.33O4,LaSrCo0.67Mn0.33O4,La,Sr,,,,,Co,Fe,,0.67,0.33,,,,,,,,,,,,,,
paidarticles-rsc-c7se00,Experimental screening of perovskite oxides as efficient redox materials for solar thermochemical CO2 conversion,Sustainable Energy & Fuels,https://doi.org/10.1039/C7SE00516D,,LaSrCoO4,LaSrCoO4,La,Sr,,,,,Co,,,1,,,,,,,,,,,,,,,
paidarticles-rsc-c7se00,Experimental screening of perovskite oxides as efficient redox materials for solar thermochemical CO2 conversion,Sustainable Energy & Fuels,https://doi.org/10.1039/C7SE00516D,page5,SrFeO3 (SFO),SrFeO3,Sr,,,1,,,Fe,,,1,,,,,,1200, C,1,,O2,795,µmol/g,,,
paidarticles-rsc-c7se00,Experimental screening of perovskite oxides as efficient redox materials for solar thermochemical CO2 conversion,Sustainable Energy & Fuels,https://doi.org/10.1039/C7SE00516D,page5,SrFeO3 (SFO),SrFeO3,Sr,,,1,,,Fe,,,1,,,,,,1200, C,2,,O2,100,µmol/g,,,
paidarticles-rsc-c7se00,Experimental screening of perovskite oxides as efficient redox materials for solar thermochemical CO2 conversion,Sustainable Energy & Fuels,https://doi.org/10.1039/C7SE00516D,page5,SrFeO3 (SFO-1),SrFeO3,Sr,,,1,,,Fe,,,1,,,,,,1100, C,1,,O2,782,µmol/g,,,
paidarticles-rsc-c7se00,Experimental screening of perovskite oxides as efficient redox materials for solar thermochemical CO2 conversion,Sustainable Energy & Fuels,https://doi.org/10.1039/C7SE00516D,page5,SrFeO3 (SFO-1),SrFeO3,Sr,,,1,,,Fe,,,1,,,,,,1100, C,2,,O2,96,µmol/g,,,
paidarticles-rsc-c7se00,Experimental screening of perovskite oxides as efficient redox materials for solar thermochemical CO2 conversion,Sustainable Energy & Fuels,https://doi.org/10.1039/C7SE00516D,page6,Y0.5Sr0.5MnO3,Y0.5Sr0.5MnO3,Y,Sr,,0.5,0.5,,Mn,,,1,,,,,,1400, C,1,,O2,551,µmol/g,CO,90,µmol/g
paidarticles-rsc-c7se00,Experimental screening of perovskite oxides as efficient redox materials for solar thermochemical CO2 conversion,Sustainable Energy & Fuels,https://doi.org/10.1039/C7SE00516D,page6,Y0.5Sr0.5MnO3,Y0.5Sr0.5MnO3,La,Ca,,0.5,0.5,,Mn,,,1,,,,,,1400, C,2,,O2,112,µmol/g,CO,105,µmol/g
paidarticles-rsc-c6se00,Ca2+ and Ga3+ doped LaMnO3 perovskite as a highly efficient and stable catalyst for two-step thermochemical water splitting,Sustainable Energy & Fuels,10.1039/C6SE00097E,page3,LaCoO3,LaCoO3,La,,,1,,,Co,,,1,,,,,,1300, C,1,,O2,369,µmol/g,CO,86,µmol/g
paidarticles-rsc-c6se00,Ca2+ and Ga3+ doped LaMnO3 perovskite as a highly efficient and stable catalyst for two-step thermochemical water splitting,Sustainable Energy & Fuels,10.1039/C6SE00097E,page3,LaCoO3,LaCoO3,La,,,1,,,Co,,,1,,,,,,1300, C,2,,O2,123,µmol/g,CO,22,µmol/g
paidarticles-rsc-c6se00,Ca2+ and Ga3+ doped LaMnO3 perovskite as a highly efficient and stable catalyst for two-step thermochemical water splitting,Sustainable Energy & Fuels,10.1039/C6SE00097E,page3,LaFe0.75Co0.25O3,LaFe0.75Co0.25O3,La,,,1,,,Fe,Co,,0.75,0.25,,,,,1400, C,1,,O2,59,µmol/g,CO,74,µmol/g
paidarticles-rsc-c6se00,Ca2+ and Ga3+ doped LaMnO3 perovskite as a highly efficient and stable catalyst for two-step thermochemical water splitting,Sustainable Energy & Fuels,10.1039/C6SE00097E,page3,LaFe0.75Co0.25O3,LaFe0.75Co0.25O3,La,,,1,,,Fe,Co,,0.75,0.25,,,,,1400, C,2,,O2,117,µmol/g,CO,65,µmol/g
paidarticles-rsc-c6se00,Ca2+ and Ga3+ doped LaMnO3 perovskite as a highly efficient and stable catalyst for two-step thermochemical water splitting,Sustainable Energy & Fuels,10.1039/C6SE00097E,page3,LaFe0.75Ni0.25O3,LaFe0.75Ni0.25O3,La,,,1,,,Fe,Ni,,0.75,0.25,,,,,1400, C,1,,O2,114,µmol/g,CO,84,µmol/g
paidarticles-rsc-c6se00,Ca2+ and Ga3+ doped LaMnO3 perovskite as a highly efficient and stable catalyst for two-step thermochemical water splitting,Sustainable Energy & Fuels,10.1039/C6SE00097E,page3,LaFe0.75Ni0.25O3,LaFe0.75Ni0.25O3,La,,,1,,,Fe,Ni,,0.75,0.25,,,,,1400, C,2,,O2,150,µmol/g,CO,62,µmol/g
paidarticles-rsc-c6se00,Ca2+ and Ga3+ doped LaMnO3 perovskite as a highly efficient and stable catalyst for two-step thermochemical water splitting,Sustainable Energy & Fuels,10.1039/C6SE00097E,page3,LaMn0.5Co0.5O3,LaMn0.5Co0.5O3,La,,,1,,,Mn,Co,,0.5,0.5,,,,,1400, C,1,,O2,83,µmol/g,CO,84,µmol/g
paidarticles-rsc-c6se00,Ca2+ and Ga3+ doped LaMnO3 perovskite as a highly efficient and stable catalyst for two-step thermochemical water splitting,Sustainable Energy & Fuels,10.1039/C6SE00097E,page3,LaMn0.5Co0.5O3,LaMn0.5Co0.5O3,La,,,1,,,Mn,Co,,0.5,0.5,,,,,1400, C,2,,O2,145,µmol/g,CO,152,µmol/g
paidarticles-rsc-c6se00,Ca2+ and Ga3+ doped LaMnO3 perovskite as a highly efficient and stable catalyst for two-step thermochemical water splitting,Sustainable Energy & Fuels,10.1039/C6SE00097E,page3,LaMn0.5Ni0.5O3,LaMn0.5Ni0.5O3,La,,,1,,,Mn,Ni,,0.5,0.5,,,,,1400, C,1,,O2,54,µmol/g,CO,59,µmol/g
paidarticles-rsc-c6se00,Ca2+ and Ga3+ doped LaMnO3 perovskite as a highly efficient and stable catalyst for two-step thermochemical water splitting,Sustainable Energy & Fuels,10.1039/C6SE00097E,page3,LaMn0.5Ni0.5O3,LaMn0.5Ni0.5O3,La,,,1,,,Mn,Ni,,0.5,0.5,,,,,1400, C,2,,O2,97,µmol/g,CO,112,µmol/g
paidarticles-rsc-c5dt04,"Beneficial effects of substituting trivalent ions in the B-site of La0.5Sr0.5Mn1‚Äö√†√≠xAxO3 (A = Al, Ga, Sc) on the thermochemical generation of CO and H2 from CO2 and H2O",Dalton Transactions,https://doi.org/10.1039/C5DT04822B,,La0.5Sr0.5Mn0.5Al0.5O3,La0.5Sr0.5Mn0.5Al0.5O3,La,Sr,,0.5,0.5,,Mn,Al,,0.5,0.5,,,,,,,,,,,,,,
paidarticles-rsc-c5dt04,"Beneficial effects of substituting trivalent ions in the B-site of La0.5Sr0.5Mn1‚Äö√†√≠xAxO3 (A = Al, Ga, Sc) on the thermochemical generation of CO and H2 from CO2 and H2O",Dalton Transactions,https://doi.org/10.1039/C5DT04822B,,La0.3Sr0.5Mn0.65Al0.35O3,La0.5Sr0.5Mn0.65Al0.35O3,La,Sr,,0.5,0.5,,Mn,Al,,0.65,0.35,,,,,,,,,,,,,,
paidarticles-rsc-c5dt04,"Beneficial effects of substituting trivalent ions in the B-site of La0.5Sr0.5Mn1‚Äö√†√≠xAxO3 (A = Al, Ga, Sc) on the thermochemical generation of CO and H2 from CO2 and H2O",Dalton Transactions,https://doi.org/10.1039/C5DT04822B,,La0.5Sr0.5Mn0.65Ga0.35O3,La0.5Sr0.5Mn0.65Ga0.35O3,La,Sr,,0.5,0.5,,Mn,Ga,,0.65,0.35,,,,,,,,,,,,,,
paidarticles-rsc-c5dt04,"Beneficial effects of substituting trivalent ions in the B-site of La0.5Sr0.5Mn1‚Äö√†√≠xAxO3 (A = Al, Ga, Sc) on the thermochemical generation of CO and H2 from CO2 and H2O",Dalton Transactions,https://doi.org/10.1039/C5DT04822B,,La0.3Sr0.5Mn0.75Al0.25O3,La0.5Sr0.5Mn0.75Al0.25O3,La,Sr,,0.5,0.5,,Mn,Al,,0.75,0.25,,,,,,,,,,,,,,
paidarticles-rsc-c5dt04,"Beneficial effects of substituting trivalent ions in the B-site of La0.5Sr0.5Mn1‚Äö√†√≠xAxO3 (A = Al, Ga, Sc) on the thermochemical generation of CO and H2 from CO2 and H2O",Dalton Transactions,https://doi.org/10.1039/C5DT04822B,,La0.5Sr0.5Mn0.75Ga0.25O3,La0.5Sr0.5Mn0.75Ga0.25O3,La,Sr,,0.5,0.5,,Mn,Ga,,0.75,0.25,,,,,,,,,,,,,,
paidarticles-rsc-c5dt04,"Beneficial effects of substituting trivalent ions in the B-site of La0.5Sr0.5Mn1‚Äö√†√≠xAxO3 (A = Al, Ga, Sc) on the thermochemical generation of CO and H2 from CO2 and H2O",Dalton Transactions,https://doi.org/10.1039/C5DT04822B,,La0.5Sr0.5Mn0.95Sc0.05O3,La0.5Sr0.5Mn0.95Sc0.05O3,La,Sr,,0.5,0.5,,Mn,Sc,,0.95,0.05,,,,,,,,,,,,,,
paidarticles-rsc-c5dt04,"Beneficial effects of substituting trivalent ions in the B-site of La0.5Sr0.5Mn1‚Äö√†√≠xAxO3 (A = Al, Ga, Sc) on the thermochemical generation of CO and H2 from CO2 and H2O",Dalton Transactions,https://doi.org/10.1039/C5DT04822B,,La0.5Sr0.5Mn0.9Ga0.1O3,La0.5Sr0.5Mn0.9Ga0.1O3,La,Sr,,0.5,0.5,,Mn,Ga,,0.9,0.1,,,,,,,,,,,,,,
paidarticles-rsc-c4ta06,Solar thermochemical conversion of CO2 into fuel via two-step redox cycling of non-stoichiometric Mn-containing perovskite oxides,Journal of Materials Chemistry A,https://doi.org/10.1039/C4TA06655C,,La0.50Ba0.50MnO3,La0.50Ba0.50MnO3,La,Ba,,0.5,0.5,,Mn,,,1,,,,,,,,,,,,,,,
paidarticles-rsc-c4ta06,Solar thermochemical conversion of CO2 into fuel via two-step redox cycling of non-stoichiometric Mn-containing perovskite oxides,Journal of Materials Chemistry A,https://doi.org/10.1039/C4TA06655C,,La0.50Ca0.50MnO3,La0.50Ca0.50MnO3,La,Ca,,0.5,0.5,,Mn,,,1,,,,,,,,,,,,,,,
paidarticles-rsc-c4ta06,Solar thermochemical conversion of CO2 into fuel via two-step redox cycling of non-stoichiometric Mn-containing perovskite oxides,Journal of Materials Chemistry A,https://doi.org/10.1039/C4TA06655C,,La0.50Sr0.50MnO3,La0.50Sr0.50MnO3,La,Sr,,0.5,0.5,,Mn,,,1,,,,,,,,,,,,,,,
paidarticles-rsc-c4ta06,Solar thermochemical conversion of CO2 into fuel via two-step redox cycling of non-stoichiometric Mn-containing perovskite oxides,Journal of Materials Chemistry A,https://doi.org/10.1039/C4TA06655C,,La0.65Ba0.35MnO3,La0.65Ba0.35MnO3,La,Ba,,0.65,0.35,,Mn,,,1,,,,,,,,,,,,,,,
paidarticles-rsc-c4ta06,Solar thermochemical conversion of CO2 into fuel via two-step redox cycling of non-stoichiometric Mn-containing perovskite oxides,Journal of Materials Chemistry A,https://doi.org/10.1039/C4TA06655C,,La0.65Ca0.35MnO3,La0.65Ca0.35MnO3,La,Ca,,0.65,0.35,,Mn,,,1,,,,,,,,,,,,,,,
paidarticles-rsc-c4ta06,Solar thermochemical conversion of CO2 into fuel via two-step redox cycling of non-stoichiometric Mn-containing perovskite oxides,Journal of Materials Chemistry A,https://doi.org/10.1039/C4TA06655C,,La0.65Sr0.35MnO3,La0.65Sr0.35MnO3,La,Sr,,0.65,0.35,,Mn,,,1,,,,,,,,,,,,,,,
paidarticles-rsc-c4ta06,Solar thermochemical conversion of CO2 into fuel via two-step redox cycling of non-stoichiometric Mn-containing perovskite oxides,Journal of Materials Chemistry A,https://doi.org/10.1039/C4TA06655C,,Y0.50Sr0.50MnO3,Y0.50Sr0.50MnO3,Y,Sr,,0.5,0.5,,Mn,,,1,,,,,,,,,,,,,,,
paidarticles-rsc-c4ta02,Thermodynamic and kinetic assessments of strontium-doped lanthanum manganite perovskites for two-step thermochemical water splitting,Journal of Materials Chemistry A,https://doi.org/10.1039/C4TA02694B,,La0.6Sr0.4MnO3,La0.6Sr0.4MnO3,La,Sr,,0.6,0.4,,Mn,,,1,,,,,,,,,,,,,,,
paidarticles-rsc-c4ta02,Thermodynamic and kinetic assessments of strontium-doped lanthanum manganite perovskites for two-step thermochemical water splitting,Journal of Materials Chemistry A,https://doi.org/10.1039/C4TA02694B,,La0.7Sr0.3MnO3,La0.7Sr0.3MnO3,La,Sr,,0.7,0.3,,Mn,,,1,,,,,,,,,,,,,,,
paidarticles-rsc-c4ta02,Thermodynamic and kinetic assessments of strontium-doped lanthanum manganite perovskites for two-step thermochemical water splitting,Journal of Materials Chemistry A,https://doi.org/10.1039/C4TA02694B,,La0.8Sr0.2MnO3,La0.8Sr0.2MnO3,La,Sr,,0.8,0.2,,Mn,,,1,,,,,,,,,,,,,,,
paidarticles-rsc-c4ta02,Thermodynamic and kinetic assessments of strontium-doped lanthanum manganite perovskites for two-step thermochemical water splitting,Journal of Materials Chemistry A,https://doi.org/10.1039/C4TA02694B,,La0.9Sr0.1MnO3,La0.9Sr0.1MnO3,La,Sr,,0.9,0.1,,Mn,,,1,,,,,,,,,,,,,,,
paidarticles-rsc-c4cp04,Noteworthy performance of La1‚Äö√†√≠xCaxMnO3¨‚Ä†perovskites in generating H2¨‚Ä†and CO by the thermochemical splitting of H2O and CO2,Phys. Chem. Chem. Phys.,10.1039/C4CP04578E,page2,Ceria,CeO2,,,,,,,,,,,,,,,,,,,,O2,62.5,µmol/g,CO,112,µmol/g
paidarticles-rsc-c4cp04,Noteworthy performance of La1‚Äö√†√≠xCaxMnO3¨‚Ä†perovskites in generating H2¨‚Ä†and CO by the thermochemical splitting of H2O and CO2,Phys. Chem. Chem. Phys.,10.1039/C4CP04578E,page2,La0.35Ca0.65MnO3,La0.35Ca0.65MnO3,La,Ca,,0.35,0.65,,Mn,,,1,,,,,,,,,,O2,653.1,µmol/g,CO,350,µmol/g
paidarticles-rsc-c4cp04,Noteworthy performance of La1‚Äö√†√≠xCaxMnO3¨‚Ä†perovskites in generating H2¨‚Ä†and CO by the thermochemical splitting of H2O and CO2,Phys. Chem. Chem. Phys.,10.1039/C4CP04578E,page2,La0.5Ca0.5MnO3,La0.5Ca0.5MnO3,La,Ca,,0.5,0.5,,Mn,,,1,,,,,,,,,,O2,315.6,µmol/g,CO,525,µmol/g
paidarticles-rsc-c4cp04,Noteworthy performance of La1‚Äö√†√≠xCaxMnO3¨‚Ä†perovskites in generating H2¨‚Ä†and CO by the thermochemical splitting of H2O and CO2,Phys. Chem. Chem. Phys.,10.1039/C4CP04578E,,La0.5Ca0.5MnO3,La0.5Ca0.5MnO3,La,Ca,,0.5,0.5,,Mn,,,1,,,,,,,,,,,,,,,
paidarticles-rsc-c4cp04,Noteworthy performance of La1‚Äö√†√≠xCaxMnO3¨‚Ä†perovskites in generating H2¨‚Ä†and CO by the thermochemical splitting of H2O and CO2,Phys. Chem. Chem. Phys.,10.1039/C4CP04578E,page2,La0.5Sr0.5MnO3,La0.5Sr0.5MnO3,La,Sr,,0.5,0.5,,Mn,,,1,,,,,,,,,,O2,201.3,µmol/g,CO,325,µmol/g
paidarticles-rsc-c4cp04,Noteworthy performance of La1‚Äö√†√≠xCaxMnO3¨‚Ä†perovskites in generating H2¨‚Ä†and CO by the thermochemical splitting of H2O and CO2,Phys. Chem. Chem. Phys.,10.1039/C4CP04578E,page2,La0.65Ca0.35MnO3,La0.65Ca0.35MnO3,La,Ca,,0.65,0.35,,Mn,,,1,,,,,,,,,,O2,109.4,µmol/g,CO,175,µmol/g
paidarticles-rsc-c4cp04,Noteworthy performance of La1‚Äö√†√≠xCaxMnO3¨‚Ä†perovskites in generating H2¨‚Ä†and CO by the thermochemical splitting of H2O and CO2,Phys. Chem. Chem. Phys.,10.1039/C4CP04578E,page2,La0.65Sr0.35MnO3,La0.65Sr0.35MnO3,La,Sr,,0.65,0.35,,Mn,,,1,,,,,,,,,,O2,100,µmol/g,CO,137.5,µmol/g
paidarticles-rsc-c4cp04,Noteworthy performance of La1‚Äö√†√≠xCaxMnO3¨‚Ä†perovskites in generating H2¨‚Ä†and CO by the thermochemical splitting of H2O and CO2,Phys. Chem. Chem. Phys.,10.1039/C4CP04578E,,La0.7Sr0.3FeO3,La0.7Sr0.3FeO3,La,Sr,,0.7,0.3,,Fe,,,1,,,,,,,,,,,,,,,
paidarticles-rsc-c4cp04,Noteworthy performance of La1‚Äö√†√≠xCaxMnO3¨‚Ä†perovskites in generating H2¨‚Ä†and CO by the thermochemical splitting of H2O and CO2,Phys. Chem. Chem. Phys.,10.1039/C4CP04578E,,Sm0.5Sr0.5MnO3,Sm0.5Sr0.5MnO3,Sm,Sr,,0.5,0.5,,Mn,,,1,,,,,,,,,,,,,,,
paidarticles-rsc-c3ee41,Sr- and Mn-doped LaAlO(3-d) for solar thermochemical H2 and CO production,Energy & Environmental Science,https://doi.org/10.1039/C3EE41372A,page3,CeO2,CeO2,,,,,,,,,,,,,,,,,,,,H2,100,%,CO,100,%
paidarticles-rsc-c3ee41,Sr- and Mn-doped LaAlO(3-d) for solar thermochemical H2 and CO production,Energy & Environmental Science,https://doi.org/10.1039/C3EE41372A,page3,SLMA3,Sr0.4La0.6Mn0.4Al0.6O3,Sr,La,,0.4,0.6,,Mn,Al,,0.4,0.6,,,,,,,,,H2,84,%,CO,78,%
paidarticles-rsc-c3ee41,Sr- and Mn-doped LaAlO(3-d) for solar thermochemical H2 and CO production,Energy & Environmental Science,https://doi.org/10.1039/C3EE41372A,page3,SLMAI,Sr0.4La0.6Mn0.6Al0.4O3,Sr,La,,0.4,0.6,,Mn,Al,,0.6,0.4,,,,,,,,,H2,70,%,CO,76,%
paidarticles-rsc-c3ee41,Sr- and Mn-doped LaAlO(3-d) for solar thermochemical H2 and CO production,Energy & Environmental Science,https://doi.org/10.1039/C3EE41372A,page3,SLMA2,Sr0.6La0.4Mn0.6Al0.4O3,Sr,La,,0.6,0.4,,Mn,Al,,0.6,0.4,,,,,,,,,H2,75,%,CO,77,%
paidarticles-others-t-f-synthesis-and-characterization,"Synthesis and characterization of Sr2TiMO6 (M = Fe,Co) double perovskites for high temperature thermoelectric applications",Integrated Ferroelectrics,https://doi.org/10.1080/10584587.2016.1190253,,Sr2TiCoO6,Sr2TiCoO6,Sr,,,1,,,Ti,Co,,0.5,0.5,,,,,,,,,,,,,,
paidarticles-others-t-f-synthesis-and-characterization,"Synthesis and characterization of Sr2TiMO6 (M = Fe,Co) double perovskites for high temperature thermoelectric applications",Integrated Ferroelectrics,https://doi.org/10.1080/10584587.2016.1190253,,Sr2TiFeO6,Sr2TiFeO6,Sr,,,1,,,Ti,Fe,,0.5,0.5,,,,,,,,,,,,,,
paidarticles-others-springer-art-10-1557-adv-2017,La-Based Perovskites as Oxygen-Exchange Redox Materials for Solar Syngas Production,MRS Advances,https://doi.org/10.1557/adv.2017.300,,La0.9Al0.1FeO3,La0.9Al0.1FeO3,La,Al,,0.9,0.1,,Fe,,,1,,,,,,,,,,,,,,,
paidarticles-others-springer-art-10-1557-adv-2017,La-Based Perovskites as Oxygen-Exchange Redox Materials for Solar Syngas Production,MRS Advances,https://doi.org/10.1557/adv.2017.300,,La0.9Sr0.1FeO3,La0.9Sr0.1FeO3,La,Sr,,0.9,0.1,,Fe,,,1,,,,,,,,,,,,,,,
paidarticles-others-springer-art-10-1557-adv-2017,La-Based Perovskites as Oxygen-Exchange Redox Materials for Solar Syngas Production,MRS Advances,https://doi.org/10.1557/adv.2017.300,,LaFeO3,LaFeO3,La,,,1,,,Fe,,,1,,,,,,,,,,,,,,,
paidarticles-others-springer-art-10-1007-s11837-022-054,Investigation into Ca-Doped LaMnCoO3 Perovskite Oxides for Thermochemical Water Splitting,JOM,https://doi.org/10.1007/s11837-022-05493-9,,La0.2Ca0.8Mn0.8Co0.2O3,La0.2Ca0.8Mn0.8Co0.2O3,La,Ca,,0.2,0.8,,Mn,Co,,0.8,0.2,,,,,,,,,,,,,,
paidarticles-others-springer-art-10-1007-s11837-022-054,Investigation into Ca-Doped LaMnCoO3 Perovskite Oxides for Thermochemical Water Splitting,JOM,https://doi.org/10.1007/s11837-022-05493-9,,La0.4Ca0.6Mn0.8Co0.2O3,La0.4Ca0.6Mn0.8Co0.2O3,La,Ca,,0.4,0.6,,Mn,Co,,0.8,0.2,,,,,,,,,,,,,,
paidarticles-others-springer-art-10-1007-s11837-022-054,Investigation into Ca-Doped LaMnCoO3 Perovskite Oxides for Thermochemical Water Splitting,JOM,https://doi.org/10.1007/s11837-022-05493-9,,La0.6Ca0.4Mn0.8Co0.2O3,La0.6Ca0.4Mn0.8Co0.2O3,La,Ca,,0.6,0.4,,Mn,Co,,0.8,0.2,,,,,,,,,,,,,,
paidarticles-others-springer-art-10-1007-s11837-022-054,Investigation into Ca-Doped LaMnCoO3 Perovskite Oxides for Thermochemical Water Splitting,JOM,https://doi.org/10.1007/s11837-022-05493-9,,LaMn0.8Co0.2O3,LaMn0.8Co0.2O3,La,,,1,,,Mn,Co,,0.8,0.2,,,,,,,,,,,,,,
paidarticles-others-springer-art-10-1007-s11814-015-02,"Fundamental study of LaMg x Cr1‚Äö√†√≠x O3‚Äö√†√≠≈í• perovskites nano-photocatalysts: Sol-gel synthesis, characterization and humidity sensing",Korean Journal of Chemical Engineering,https://doi.org/10.1007/s11814-015-0282-9,,LaCrO3,LaCrO3,La,,,1,,,Cr,,,1,,,,,,,,,,,,,,,
paidarticles-others-springer-art-10-1007-s11814-015-02,"Fundamental study of LaMg x Cr1‚Äö√†√≠x O3‚Äö√†√≠≈í• perovskites nano-photocatalysts: Sol-gel synthesis, characterization and humidity sensing",Korean Journal of Chemical Engineering,https://doi.org/10.1007/s11814-015-0282-9,,LaMg0.2Cr0.8O3,LaMg0.2Cr0.8O3,La,,,1,,,Mg,Cr,,0.2,0.8,,,,,,,,,,,,,,
paidarticles-others-springer-art-10-1007-s11814-015-02,"Fundamental study of LaMg x Cr1‚Äö√†√≠x O3‚Äö√†√≠≈í• perovskites nano-photocatalysts: Sol-gel synthesis, characterization and humidity sensing",Korean Journal of Chemical Engineering,https://doi.org/10.1007/s11814-015-0282-9,,LaMg0.4Cr0.6O3,LaMg0.4Cr0.6O3,La,,,1,,,Mg,Cr,,0.4,0.6,,,,,,,,,,,,,,
paidarticles-others-springer-art-10-1007-s11814-015-02,"Fundamental study of LaMg x Cr1‚Äö√†√≠x O3‚Äö√†√≠≈í• perovskites nano-photocatalysts: Sol-gel synthesis, characterization and humidity sensing",Korean Journal of Chemical Engineering,https://doi.org/10.1007/s11814-015-0282-9,,LaMg0.6Cr0.4O3,LaMg0.6Cr0.4O3,La,,,1,,,Mg,Cr,,0.6,0.4,,,,,,,,,,,,,,
paidarticles-others-springer-art-10-1007-s11814-015-02,"Fundamental study of LaMg x Cr1‚Äö√†√≠x O3‚Äö√†√≠≈í• perovskites nano-photocatalysts: Sol-gel synthesis, characterization and humidity sensing",Korean Journal of Chemical Engineering,https://doi.org/10.1007/s11814-015-0282-9,,LaMgO3,LaMgO3,La,,,1,,,Mg,,,1,,,,,,,,,,,,,,,
paidarticles-others-springer-art-10-1007-s11581-023-049,Enhanced stability of perovskite Pr0.6Sr0.4Fe0.9Nb0.1O3-≈í•¨‚Ä†oxygen transport membrane for water splitting,Ionics,https://doi.org/10.1007/s11581-023-04913-3,,Pr0.6Sr0.4Fe0.9Nb0.1O3,Pr0.6Sr0.4Fe0.9Nb0.1O3,Pr,Sr,,0.6,0.4,,Fe,Nb,,0.9,0.1,,,,,,,,,,,,,,
paidarticles-others-springer-art-10-1007-s11244-017-07,Exploring the Redox Behavior of La0.6Sr0.4Mn1‚Äö√†√≠xAlxO3 Perovskites for CO2-Splitting in Thermochemical Cycles,Topics in Catalysis,https://doi.org/10.1007/s11244-017-0790-4,,La0.6Sr0.4Mn0.2Al0.8O3,La0.6Sr0.4Mn0.2Al0.8O3,La,Sr,,0.6,0.4,,Mn,Al,,0.2,0.8,,,,,,,,,,,,,,
paidarticles-others-springer-art-10-1007-s11244-017-07,Exploring the Redox Behavior of La0.6Sr0.4Mn1‚Äö√†√≠xAlxO3 Perovskites for CO2-Splitting in Thermochemical Cycles,Topics in Catalysis,https://doi.org/10.1007/s11244-017-0790-4,,La0.6Sr0.4Mn0.4Al0.6O3,La0.6Sr0.4Mn0.4Al0.6O3,La,Sr,,0.6,0.4,,Mn,Al,,0.4,0.6,,,,,,,,,,,,,,
