Repository: kshen-noble/demos-sl

File: chevron-lit-review/v4_chevron.csv (part 5 of 23)
noble_filename_abbrev,article_title,journal_name,doi,table_page_num,catalyst_formula_raw,catalyst_formula,a1,a2,a3,a1_perc,a2_perc,a3_perc,b1,b2,b3,b1_perc,b2_perc,b3_perc,synthesis_method,reaction_oxidation_temperature,reaction_oxidation_temperature_units,reaction_reduction_temperature,reaction_reduction_temperature_units,cycle_number,extra_operating_condtions,yield_1,yield_1_amt,yield_1_units,yield_2,yield_2_amt,yield_2_units
paidarticles-elsevier-1-s2-0-s0360544206001897-,Two-step water splitting thermochemical cycle based on iron oxide redox pair for solar hydrogen production,Energy,https://doi.org/10.1016/j.energy.2006.07.023,page7,FeOc,FeO,,,,,,,,,,,,,commercial,480, C,,,,,H2,1.56,mmol/g of FeO,,,
paidarticles-elsevier-1-s2-0-s0360544206001897-,Two-step water splitting thermochemical cycle based on iron oxide redox pair for solar hydrogen production,Energy,https://doi.org/10.1016/j.energy.2006.07.023,page7,FeOc,FeO,,,,,,,,,,,,,commercial,525, C,,,,,H2,3.08,mmol/g of FeO,,,
paidarticles-elsevier-1-s2-0-s0360544206001897-,Two-step water splitting thermochemical cycle based on iron oxide redox pair for solar hydrogen production,Energy,https://doi.org/10.1016/j.energy.2006.07.023,page7,FeOc,FeO,,,,,,,,,,,,,commercial,575, C,,,,,H2,4.27,mmol/g of FeO,,,
paidarticles-elsevier-1-s2-0-s0360544206001897-,Two-step water splitting thermochemical cycle based on iron oxide redox pair for solar hydrogen production,Energy,https://doi.org/10.1016/j.energy.2006.07.023,page7,FeOs,FeO,,,,,,,,,,,,,solar made,575, C,,,,,H2,2.5,mmol/g of FeO,,,
paidarticles-elsevier-1-s2-0-s0360544206001897-,Two-step water splitting thermochemical cycle based on iron oxide redox pair for solar hydrogen production,Energy,https://doi.org/10.1016/j.energy.2006.07.023,page7,FeOs,FeO,,,,,,,,,,,,,solar made,525, C,,,,,H2,1.36,mmol/g of FeO,,,
paidarticles-elsevier-1-s2-0-s0360544206001186-,"Reactive ceramics of CeO2‚Äö√Ñ√¨MOx (M=Mn, Fe, Ni, Cu) for H2 generation by two-step water splitting using concentrated solar thermal energy",Energy,https://doi.org/10.1016/j.energy.2006.05.002,page6,CeO2-CuO,CeO2-CuO,,,,,,,,,,,,,combustion,1673, K,,,,,O2,3.14,cm3/g,H2,0.14,cm3/g
paidarticles-elsevier-1-s2-0-s0360544206001186-,"Reactive ceramics of CeO2‚Äö√Ñ√¨MOx (M=Mn, Fe, Ni, Cu) for H2 generation by two-step water splitting using concentrated solar thermal energy",Energy,https://doi.org/10.1016/j.energy.2006.05.002,page6,CeO2-CuO,CeO2-CuO,,,,,,,,,,,,,combustion,1573, K,,,,,O2,0.52,cm3/g,H2,0.17,cm3/g
paidarticles-elsevier-1-s2-0-s0360544206001186-,"Reactive ceramics of CeO2‚Äö√Ñ√¨MOx (M=Mn, Fe, Ni, Cu) for H2 generation by two-step water splitting using concentrated solar thermal energy",Energy,https://doi.org/10.1016/j.energy.2006.05.002,page6,CeO2-CuO,CeO2-CuO,,,,,,,,,,,,,combustion,1773, K,,,,,O2,1.56,cm3/g,H2,0.98,cm3/g
paidarticles-elsevier-1-s2-0-s0360544206001186-,"Reactive ceramics of CeO2‚Äö√Ñ√¨MOx (M=Mn, Fe, Ni, Cu) for H2 generation by two-step water splitting using concentrated solar thermal energy",Energy,https://doi.org/10.1016/j.energy.2006.05.002,page6,CeO2-CuO,CeO2-CuO,,,,,,,,,,,,,combustion,1673, K,,,,,O2,0.84,cm3/g,H2,0.47,cm3/g
paidarticles-elsevier-1-s2-0-s0360544206001186-,"Reactive ceramics of CeO2‚Äö√Ñ√¨MOx (M=Mn, Fe, Ni, Cu) for H2 generation by two-step water splitting using concentrated solar thermal energy",Energy,https://doi.org/10.1016/j.energy.2006.05.002,page6,CeO2-Fe2O3,CeO2-Fe2O3,,,,,,,,,,,,,combustion,1673, K,,,,,O2,1.86,cm3/g,H2,3.83,cm3/g
paidarticles-elsevier-1-s2-0-s0360544206001186-,"Reactive ceramics of CeO2‚Äö√Ñ√¨MOx (M=Mn, Fe, Ni, Cu) for H2 generation by two-step water splitting using concentrated solar thermal energy",Energy,https://doi.org/10.1016/j.energy.2006.05.002,page6,CeO2-Fe2O3,CeO2-Fe2O3,,,,,,,,,,,,,combustion,1573, K,,,,,O2,0.69,cm3/g,H2,0.22,cm3/g
paidarticles-elsevier-1-s2-0-s0360544206001186-,"Reactive ceramics of CeO2‚Äö√Ñ√¨MOx (M=Mn, Fe, Ni, Cu) for H2 generation by two-step water splitting using concentrated solar thermal energy",Energy,https://doi.org/10.1016/j.energy.2006.05.002,page6,CeO2-Fe2O3,CeO2-Fe2O3,,,,,,,,,,,,,combustion,1773, K,,,,,O2,3.36,cm3/g,H2,1.94,cm3/g
paidarticles-elsevier-1-s2-0-s0360544206001186-,"Reactive ceramics of CeO2‚Äö√Ñ√¨MOx (M=Mn, Fe, Ni, Cu) for H2 generation by two-step water splitting using concentrated solar thermal energy",Energy,https://doi.org/10.1016/j.energy.2006.05.002,page6,CeO2-Fe2O3,CeO2-Fe2O3,,,,,,,,,,,,,combustion,1673, K,,,,,O2,1.18,cm3/g,H2,0.82,cm3/g
paidarticles-elsevier-1-s2-0-s0360544206001186-,"Reactive ceramics of CeO2‚Äö√Ñ√¨MOx (M=Mn, Fe, Ni, Cu) for H2 generation by two-step water splitting using concentrated solar thermal energy",Energy,https://doi.org/10.1016/j.energy.2006.05.002,page6,CeO2-MnO,CeO2-MnO,,,,,,,,,,,,,combustion,1673, K,,,,,O2,1.54,cm3/g,H2,1.96,cm3/g
paidarticles-elsevier-1-s2-0-s0360544206001186-,"Reactive ceramics of CeO2‚Äö√Ñ√¨MOx (M=Mn, Fe, Ni, Cu) for H2 generation by two-step water splitting using concentrated solar thermal energy",Energy,https://doi.org/10.1016/j.energy.2006.05.002,page6,CeO2-MnO,CeO2-MnO,,,,,,,,,,,,,combustion,1573, K,,,,,O2,0.38,cm3/g,H2,0.54,cm3/g
paidarticles-elsevier-1-s2-0-s0360544206001186-,"Reactive ceramics of CeO2‚Äö√Ñ√¨MOx (M=Mn, Fe, Ni, Cu) for H2 generation by two-step water splitting using concentrated solar thermal energy",Energy,https://doi.org/10.1016/j.energy.2006.05.002,page6,CeO2-MnO,CeO2-MnO,,,,,,,,,,,,,combustion,1773, K,,,,,O2,1.79,cm3/g,H2,3.77,cm3/g
paidarticles-elsevier-1-s2-0-s0360544206001186-,"Reactive ceramics of CeO2‚Äö√Ñ√¨MOx (M=Mn, Fe, Ni, Cu) for H2 generation by two-step water splitting using concentrated solar thermal energy",Energy,https://doi.org/10.1016/j.energy.2006.05.002,page6,CeO2-MnO,CeO2-MnO,,,,,,,,,,,,,combustion,1673, K,,,,,O2,0.98,cm3/g,H2,1.31,cm3/g
paidarticles-elsevier-1-s2-0-s0360544206001186-,"Reactive ceramics of CeO2‚Äö√Ñ√¨MOx (M=Mn, Fe, Ni, Cu) for H2 generation by two-step water splitting using concentrated solar thermal energy",Energy,https://doi.org/10.1016/j.energy.2006.05.002,page6,CeO2-NiO,CeO2-NiO,,,,,,,,,,,,,combustion,1673, K,,,,,O2,1,cm3/g,H2,1.08,cm3/g
paidarticles-elsevier-1-s2-0-s0360544206001186-,"Reactive ceramics of CeO2‚Äö√Ñ√¨MOx (M=Mn, Fe, Ni, Cu) for H2 generation by two-step water splitting using concentrated solar thermal energy",Energy,https://doi.org/10.1016/j.energy.2006.05.002,page6,CeO2-NiO,CeO2-NiO,,,,,,,,,,,,,combustion,1573, K,,,,,O2,0.62,cm3/g,H2,0.61,cm3/g
paidarticles-elsevier-1-s2-0-s0360544206001186-,"Reactive ceramics of CeO2‚Äö√Ñ√¨MOx (M=Mn, Fe, Ni, Cu) for H2 generation by two-step water splitting using concentrated solar thermal energy",Energy,https://doi.org/10.1016/j.energy.2006.05.002,page6,CeO2-NiO,CeO2-NiO,,,,,,,,,,,,,combustion,1773, K,,,,,O2,2.58,cm3/g,H2,2.73,cm3/g
paidarticles-elsevier-1-s2-0-s0360544206001186-,"Reactive ceramics of CeO2‚Äö√Ñ√¨MOx (M=Mn, Fe, Ni, Cu) for H2 generation by two-step water splitting using concentrated solar thermal energy",Energy,https://doi.org/10.1016/j.energy.2006.05.002,page6,CeO2-NiO,CeO2-NiO,,,,,,,,,,,,,combustion,1673, K,,,,,O2,1.36,cm3/g,H2,1.45,cm3/g
paidarticles-elsevier-1-s2-0-s0360544206001186-,"Reactive ceramics of CeO2‚Äö√Ñ√¨MOx (M=Mn, Fe, Ni, Cu) for H2 generation by two-step water splitting using concentrated solar thermal energy",Energy,https://doi.org/10.1016/j.energy.2006.05.002,page6,CeO2,CeO2,,,,,,,,,,,,,combustion,1673, K,,,,,O2,0.43,cm3/g,H2,0.29,cm3/g
paidarticles-elsevier-1-s2-0-s0360544206001186-,"Reactive ceramics of CeO2‚Äö√Ñ√¨MOx (M=Mn, Fe, Ni, Cu) for H2 generation by two-step water splitting using concentrated solar thermal energy",Energy,https://doi.org/10.1016/j.energy.2006.05.002,page6,CeO2,CeO2,,,,,,,,,,,,,combustion,1573, K,,,,,O2,0.34,cm3/g,H2,0.21,cm3/g
paidarticles-elsevier-1-s2-0-s0360544206001186-,"Reactive ceramics of CeO2‚Äö√Ñ√¨MOx (M=Mn, Fe, Ni, Cu) for H2 generation by two-step water splitting using concentrated solar thermal energy",Energy,https://doi.org/10.1016/j.energy.2006.05.002,page6,CeO2,CeO2,,,,,,,,,,,,,combustion,1773, K,,,,,O2,1.11,cm3/g,H2,0.76,cm3/g
paidarticles-elsevier-1-s2-0-s0360544206001186-,"Reactive ceramics of CeO2‚Äö√Ñ√¨MOx (M=Mn, Fe, Ni, Cu) for H2 generation by two-step water splitting using concentrated solar thermal energy",Energy,https://doi.org/10.1016/j.energy.2006.05.002,page6,CeO2,CeO2,,,,,,,,,,,,,combustion,1673, K,,,,,O2,0.56,cm3/g,H2,0.32,cm3/g
paidarticles-elsevier-1-s2-0-s0360544205002410-,Screening of water-splitting thermochemical cycles potentially attractive for hydrogen production by concentrated solar energy,Energy,https://doi.org/10.1016/j.energy.2005.11.002,page9,CoO/CoSO4,CoO/CoSO4,,,,,,,,,,,,,,1100, C,200, C,86,,,,,,,
paidarticles-elsevier-1-s2-0-s0360544205002410-,Screening of water-splitting thermochemical cycles potentially attractive for hydrogen production by concentrated solar energy,Energy,https://doi.org/10.1016/j.energy.2005.11.002,page9,Fe3O4/FeCl2,Fe3O4/FeCl2,,,,,,,,,,,,,,1500, C,700, C,200,,,,,,,
paidarticles-elsevier-1-s2-0-s0360544205002410-,Screening of water-splitting thermochemical cycles potentially attractive for hydrogen production by concentrated solar energy,Energy,https://doi.org/10.1016/j.energy.2005.11.002,page9,Fe3O4/FeO ,Fe3O4/FeO ,,,,,,,,,,,,,,2200, C,400, C,7,,,,,,,
paidarticles-elsevier-1-s2-0-s0360544205002410-,Screening of water-splitting thermochemical cycles potentially attractive for hydrogen production by concentrated solar energy,Energy,https://doi.org/10.1016/j.energy.2005.11.002,page9,FeO/FeSO4,FeO/FeSO4,,,,,,,,,,,,,,1100, C,250, C,84,,,,,,,
paidarticles-elsevier-1-s2-0-s0360544205002410-,Screening of water-splitting thermochemical cycles potentially attractive for hydrogen production by concentrated solar energy,Energy,https://doi.org/10.1016/j.energy.2005.11.002,page9,In2O3/In2O ,In2O3/In2O ,,,,,,,,,,,,,,2200, C,800, C,194,,,,,,,
paidarticles-elsevier-1-s2-0-s0360544205002410-,Screening of water-splitting thermochemical cycles potentially attractive for hydrogen production by concentrated solar energy,Energy,https://doi.org/10.1016/j.energy.2005.11.002,page9,MnO/MnSO4,MnO/MnSO4,,,,,,,,,,,,,,1100, C,250, C,83,,,,,,,
paidarticles-elsevier-1-s2-0-s0360544205002410-,Screening of water-splitting thermochemical cycles potentially attractive for hydrogen production by concentrated solar energy,Energy,https://doi.org/10.1016/j.energy.2005.11.002,page9,SnO2Sn,SnO2/Sn,,,,,,,,,,,,,,2650, C,600, C,194,,,,,,,
paidarticles-elsevier-1-s2-0-s0360544205002410-,Screening of water-splitting thermochemical cycles potentially attractive for hydrogen production by concentrated solar energy,Energy,https://doi.org/10.1016/j.energy.2005.11.002,page9,ZnO/Zn ,ZnO/Zn ,,,,,,,,,,,,,,2000, C,1100, C,6,,,,,,,
paidarticles-elsevier-1-s2-0-s036031992203066x-,Reticulated porous lanthanum strontium manganite structures for solar thermochemical hydrogen production,International Journal of Hydrogen Energy,https://doi.org/10.1016/j.ijhydene.2022.07.052,,(La0.65Sr0.35)MnO3,La0.65Sr0.35MnO3,La,Sr,,0.65,0.35,,Mn,,,1,,,,,,,,,,,,,,,
paidarticles-elsevier-1-s2-0-s0360319921047479-,"Effect of B-site Al substitution on hydrogen production of La0.4Sr0.6Mn1-xAlx (x=0.4, 0.5 and 0.6) perovskite oxides",International Journal of Hyrdogen Energy,https://doi.org/10.1016/j.ijhydene.2021.12.047,page7,LSMA4646,La0.4Sr0.6Mn0.4Al0.6O3,La,Sr,,0.4,0.6,,Mn,Al,,0.4,0.6,,,,,,,1,,O2,275,µmol/g,H2,162,µmol/g
paidarticles-elsevier-1-s2-0-s0360319921047479-,"Effect of B-site Al substitution on hydrogen production of La0.4Sr0.6Mn1-xAlx (x=0.4, 0.5 and 0.6) perovskite oxides",International Journal of Hyrdogen Energy,https://doi.org/10.1016/j.ijhydene.2021.12.047,page7,LSMA4646,La0.4Sr0.6Mn0.4Al0.6O3,La,Sr,,0.4,0.6,,Mn,Al,,0.4,0.6,,,,,,,2,,O2,231,µmol/g,H2,145,µmol/g
paidarticles-elsevier-1-s2-0-s0360319921047479-,"Effect of B-site Al substitution on hydrogen production of La0.4Sr0.6Mn1-xAlx (x=0.4, 0.5 and 0.6) perovskite oxides",International Journal of Hyrdogen Energy,https://doi.org/10.1016/j.ijhydene.2021.12.047,page7,LSMA4646,La0.4Sr0.6Mn0.4Al0.6O3,La,Sr,,0.4,0.6,,Mn,Al,,0.4,0.6,,,,,,,3,,O2,175,µmol/g,H2,144,µmol/g
paidarticles-elsevier-1-s2-0-s0360319921047479-,"Effect of B-site Al substitution on hydrogen production of La0.4Sr0.6Mn1-xAlx (x=0.4, 0.5 and 0.6) perovskite oxides",International Journal of Hyrdogen Energy,https://doi.org/10.1016/j.ijhydene.2021.12.047,,La0.4Sr0.6Mn0.4Al0.6O3,La0.4Sr0.6Mn0.4Al0.6O3,La,Sr,,0.4,0.6,,Mn,Al,,0.4,0.6,,,,,,,,,,,,,,
paidarticles-elsevier-1-s2-0-s0360319921047479-,"Effect of B-site Al substitution on hydrogen production of La0.4Sr0.6Mn1-xAlx (x=0.4, 0.5 and 0.6) perovskite oxides",International Journal of Hyrdogen Energy,https://doi.org/10.1016/j.ijhydene.2021.12.047,page7,LSMA4655,La0.4Sr0.6Mn0.5Al0.5O3,La,Sr,,0.4,0.6,,Mn,Al,,0.5,0.5,,,,,,,1,,O2,221,µmol/g,H2,158,µmol/g
paidarticles-elsevier-1-s2-0-s0360319921047479-,"Effect of B-site Al substitution on hydrogen production of La0.4Sr0.6Mn1-xAlx (x=0.4, 0.5 and 0.6) perovskite oxides",International Journal of Hyrdogen Energy,https://doi.org/10.1016/j.ijhydene.2021.12.047,page7,LSMA4655,La0.4Sr0.6Mn0.5Al0.5O3,La,Sr,,0.4,0.6,,Mn,Al,,0.5,0.5,,,,,,,2,,O2,202,µmol/g,H2,130,µmol/g
paidarticles-elsevier-1-s2-0-s0360319921047479-,"Effect of B-site Al substitution on hydrogen production of La0.4Sr0.6Mn1-xAlx (x=0.4, 0.5 and 0.6) perovskite oxides",International Journal of Hyrdogen Energy,https://doi.org/10.1016/j.ijhydene.2021.12.047,page7,LSMA4655,La0.4Sr0.6Mn0.5Al0.5O3,La,Sr,,0.4,0.6,,Mn,Al,,0.5,0.5,,,,,,,3,,O2,201,µmol/g,H2,115,µmol/g
paidarticles-elsevier-1-s2-0-s0360319921047479-,"Effect of B-site Al substitution on hydrogen production of La0.4Sr0.6Mn1-xAlx (x=0.4, 0.5 and 0.6) perovskite oxides",International Journal of Hyrdogen Energy,https://doi.org/10.1016/j.ijhydene.2021.12.047,,La0.4Sr0.6Mn0.5Al0.5O3,La0.4Sr0.6Mn0.5Al0.5O3,La,Sr,,0.4,0.6,,Mn,Al,,0.5,0.5,,,,,,,,,,,,,,
paidarticles-elsevier-1-s2-0-s0360319921047479-,"Effect of B-site Al substitution on hydrogen production of La0.4Sr0.6Mn1-xAlx (x=0.4, 0.5 and 0.6) perovskite oxides",International Journal of Hyrdogen Energy,https://doi.org/10.1016/j.ijhydene.2021.12.047,page7,LSMA4664,La0.4Sr0.6Mn0.6Al0.4O3,La,Sr,,0.4,0.6,,Mn,Al,,0.6,0.4,,,,,,,1,,O2,246,µmol/g,H2,152,µmol/g
paidarticles-elsevier-1-s2-0-s0360319921047479-,"Effect of B-site Al substitution on hydrogen production of La0.4Sr0.6Mn1-xAlx (x=0.4, 0.5 and 0.6) perovskite oxides",International Journal of Hyrdogen Energy,https://doi.org/10.1016/j.ijhydene.2021.12.047,page7,LSMA4664,La0.4Sr0.6Mn0.6Al0.4O3,La,Sr,,0.4,0.6,,Mn,Al,,0.6,0.4,,,,,,,2,,O2,229,µmol/g,H2,102,µmol/g
paidarticles-elsevier-1-s2-0-s0360319921047479-,"Effect of B-site Al substitution on hydrogen production of La0.4Sr0.6Mn1-xAlx (x=0.4, 0.5 and 0.6) perovskite oxides",International Journal of Hyrdogen Energy,https://doi.org/10.1016/j.ijhydene.2021.12.047,page7,LSMA4664,La0.4Sr0.6Mn0.6Al0.4O3,La,Sr,,0.4,0.6,,Mn,Al,,0.6,0.4,,,,,,,3,,O2,173,µmol/g,H2,57,µmol/g
paidarticles-elsevier-1-s2-0-s0360319921047479-,"Effect of B-site Al substitution on hydrogen production of La0.4Sr0.6Mn1-xAlx (x=0.4, 0.5 and 0.6) perovskite oxides",International Journal of Hyrdogen Energy,https://doi.org/10.1016/j.ijhydene.2021.12.047,,La0.4Sr0.6Mn0.6Al0.4O3,La0.4Sr0.6Mn0.6Al0.4O3,La,Sr,,0.4,0.6,,Mn,Al,,0.6,0.4,,,,,,,,,,,,,,
paidarticles-elsevier-1-s2-0-s036031992033041x-,Investigation on different valence B-site ions doped Pr0.6Sr0.4FeO3-≈í• ceramic membrane for hydrogen production from water splitting,International Journal of Hydrogen Energy,https://doi.org/10.1016/j.ijhydene.2020.08.046,,Pr0.6Sr0.4Fe0.9Al0.1O3,Pr0.6Sr0.4Fe0.9Al0.1O3,Pr,Sr,,0.6,0.4,,Fe,Al,,0.9,0.1,,,,,,,,,,,,,,
paidarticles-elsevier-1-s2-0-s036031992033041x-,Investigation on different valence B-site ions doped Pr0.6Sr0.4FeO3-≈í• ceramic membrane for hydrogen production from water splitting,International Journal of Hydrogen Energy,https://doi.org/10.1016/j.ijhydene.2020.08.046,,Pr0.6Sr0.4Fe0.9W0.1O3,Pr0.6Sr0.4Fe0.9W0.1O3,Pr,Sr,,0.6,0.4,,Fe,W,,0.9,0.1,,,,,,,,,,,,,,
paidarticles-elsevier-1-s2-0-s036031992033041x-,Investigation on different valence B-site ions doped Pr0.6Sr0.4FeO3-≈í• ceramic membrane for hydrogen production from water splitting,International Journal of Hydrogen Energy,https://doi.org/10.1016/j.ijhydene.2020.08.046,,Pr0.6Sr0.4Fe0.9Zn0.1O3,Pr0.6Sr0.4Fe0.9Zn0.1O3,Pr,Sr,,0.6,0.4,,Fe,Zn,,0.9,0.1,,,,,,,,,,,,,,
paidarticles-elsevier-1-s2-0-s036031992033041x-,Investigation on different valence B-site ions doped Pr0.6Sr0.4FeO3-≈í• ceramic membrane for hydrogen production from water splitting,International Journal of Hydrogen Energy,https://doi.org/10.1016/j.ijhydene.2020.08.046,,Pr0.6Sr0.4FeO3,Pr0.6Sr0.4FeO3,Pr,Sr,,0.6,0.4,,Fe,,,1,,,,,,,,,,,,,,,
paidarticles-elsevier-1-s2-0-s0360319920316335-,H2 production by thermochemical water splitting with reticulated porous structures of ceria-based mixed oxide materials,International Journal of Hydrogen Energy,https://doi.org/10.1016/j.ijhydene.2020.04.222,,Ce0.9Co0.1O3,Ce0.9Co0.1O3,,,,,,,,,,,,,,,,,,,,,,,,,
paidarticles-elsevier-1-s2-0-s0360319920316335-,H2 production by thermochemical water splitting with reticulated porous structures of ceria-based mixed oxide materials,International Journal of Hydrogen Energy,https://doi.org/10.1016/j.ijhydene.2020.04.222,page6,Ce0.9Co0.1Oy,Ce0.9Co0.1Oy,,,,,,,,,,,,,,,,,,,,O2,5.1,cm3/g,H2,8.6,cm3/g
paidarticles-elsevier-1-s2-0-s0360319920316335-,H2 production by thermochemical water splitting with reticulated porous structures of ceria-based mixed oxide materials,International Journal of Hydrogen Energy,https://doi.org/10.1016/j.ijhydene.2020.04.222,,Ce0.9Fe0.1O3,Ce0.9Fe0.1O3,,,,,,,,,,,,,,,,,,,,,,,,,
paidarticles-elsevier-1-s2-0-s0360319920316335-,H2 production by thermochemical water splitting with reticulated porous structures of ceria-based mixed oxide materials,International Journal of Hydrogen Energy,https://doi.org/10.1016/j.ijhydene.2020.04.222,page6,Ce0.9Fe0.1Oy,Ce0.9Fe0.1Oy,,,,,,,,,,,,,,,,,,,,O2,9.9,cm3/g,H2,10,cm3/g
paidarticles-elsevier-1-s2-0-s0360319920316335-,H2 production by thermochemical water splitting with reticulated porous structures of ceria-based mixed oxide materials,International Journal of Hydrogen Energy,https://doi.org/10.1016/j.ijhydene.2020.04.222,,Ce0.9Mn0.1O3,Ce0.9Mn0.1O3,,,,,,,,,,,,,,,,,,,,,,,,,
paidarticles-elsevier-1-s2-0-s0360319920316335-,H2 production by thermochemical water splitting with reticulated porous structures of ceria-based mixed oxide materials,International Journal of Hydrogen Energy,https://doi.org/10.1016/j.ijhydene.2020.04.222,page6,Ce0.9Mn0.1Oy,Ce0.9Mn0.1Oy,,,,,,,,,,,,,,,,,,,,O2,3,cm3/g,H2,0.4,cm3/g
paidarticles-elsevier-1-s2-0-s0360319920316335-,H2 production by thermochemical water splitting with reticulated porous structures of ceria-based mixed oxide materials,International Journal of Hydrogen Energy,https://doi.org/10.1016/j.ijhydene.2020.04.222,,Ce0.9Zr0.1O3,Ce0.9Zr0.1O3,,,,,,,,,,,,,,,,,,,,,,,,,
paidarticles-elsevier-1-s2-0-s0360319920316335-,H2 production by thermochemical water splitting with reticulated porous structures of ceria-based mixed oxide materials,International Journal of Hydrogen Energy,https://doi.org/10.1016/j.ijhydene.2020.04.222,page6,Ce0.9Zr0.1Oy,Ce0.9Zr0.1Oy,,,,,,,,,,,,,,,,,,,,O2,13,cm3/g,H2,3.7,cm3/g
paidarticles-elsevier-1-s2-0-s0360319920316335-,H2 production by thermochemical water splitting with reticulated porous structures of ceria-based mixed oxide materials,International Journal of Hydrogen Energy,https://doi.org/10.1016/j.ijhydene.2020.04.222,,CeO2,CeO2,,,,,,,,,,,,,,,,,,,,,,,,,
paidarticles-elsevier-1-s2-0-s0360319920316335-,H2 production by thermochemical water splitting with reticulated porous structures of ceria-based mixed oxide materials,International Journal of Hydrogen Energy,https://doi.org/10.1016/j.ijhydene.2020.04.222,,Co3O4,Co3O4,,,,,,,,,,,,,,,,,,,,,,,,,
paidarticles-elsevier-1-s2-0-s0360319920316335-,H2 production by thermochemical water splitting with reticulated porous structures of ceria-based mixed oxide materials,International Journal of Hydrogen Energy,https://doi.org/10.1016/j.ijhydene.2020.04.222,,Fe2O3,Fe2O3,,,,,,,,,,,,,,,,,,,,,,,,,
paidarticles-elsevier-1-s2-0-s0360319920316335-,H2 production by thermochemical water splitting with reticulated porous structures of ceria-based mixed oxide materials,International Journal of Hydrogen Energy,https://doi.org/10.1016/j.ijhydene.2020.04.222,,Mn2O3,Mn2O3,,,,,,,,,,,,,,,,,,,,,,,,,
paidarticles-elsevier-1-s2-0-s0360319920316335-,H2 production by thermochemical water splitting with reticulated porous structures of ceria-based mixed oxide materials,International Journal of Hydrogen Energy,https://doi.org/10.1016/j.ijhydene.2020.04.222,,Mn3O4,Mn3O4,,,,,,,,,,,,,,,,,,,,,,,,,
paidarticles-elsevier-1-s2-0-s0360319919318312-,Understanding water-splitting thermochemical cycles based on nickel and cobalt ferrites for hydrogen production,International Journal of Hydrogen Energy,https://doi.org/10.1016/j.ijhydene.2019.05.003,page7,CoFe2O4,CoFe2O4,,,,,,,,,,,,,,,,,,1,,O2,0.58,mmol/g,H2,0.83,mmol/g
paidarticles-elsevier-1-s2-0-s0360319919318312-,Understanding water-splitting thermochemical cycles based on nickel and cobalt ferrites for hydrogen production,International Journal of Hydrogen Energy,https://doi.org/10.1016/j.ijhydene.2019.05.003,page7,CoFe2O4,CoFe2O4,,,,,,,,,,,,,,,,,,2,,O2,0.52,mmol/g,H2,0.85,mmol/g
paidarticles-elsevier-1-s2-0-s0360319919318312-,Understanding water-splitting thermochemical cycles based on nickel and cobalt ferrites for hydrogen production,International Journal of Hydrogen Energy,https://doi.org/10.1016/j.ijhydene.2019.05.003,page5,CoFe2O4,CoFe2O4,,,,,,,,,,,,,,950, C,1450, C,2,,,,,,,
paidarticles-elsevier-1-s2-0-s0360319919318312-,Understanding water-splitting thermochemical cycles based on nickel and cobalt ferrites for hydrogen production,International Journal of Hydrogen Energy,https://doi.org/10.1016/j.ijhydene.2019.05.003,page7,NiFe2O4,NiFe2O4,,,,,,,,,,,,,,,,,,1,,O2,0.52,mmol/g,H2,0.58,mmol/g
paidarticles-elsevier-1-s2-0-s0360319919318312-,Understanding water-splitting thermochemical cycles based on nickel and cobalt ferrites for hydrogen production,International Journal of Hydrogen Energy,https://doi.org/10.1016/j.ijhydene.2019.05.003,page7,NiFe2O4,NiFe2O4,,,,,,,,,,,,,,,,,,2,,O2,0.46,mmol/g,H2,0.5,mmol/g
paidarticles-elsevier-1-s2-0-s0360319919318312-,Understanding water-splitting thermochemical cycles based on nickel and cobalt ferrites for hydrogen production,International Journal of Hydrogen Energy,https://doi.org/10.1016/j.ijhydene.2019.05.003,page5,NiFe2O4,NiFe2O4,,,,,,,,,,,,,,950, C,1450, C,2,,,,,,,
paidarticles-elsevier-1-s2-0-s0360319918315337-,Iron precipitated onto ceria-zirconia nanoparticle mixtures for the production of hydrogen via two-step thermochemical water splitting,International Journal of Hydrogen Energy,https://doi.org/10.1016/j.ijhydene.2018.05.043,page4,FeOx/CeO2,FeOx/CeO2,,,,,,,,,,,,,,1000, C,1200, C,1,,H2,2.37,cm3/g,H2,3.24,cm3/g
paidarticles-elsevier-1-s2-0-s0360319918315337-,Iron precipitated onto ceria-zirconia nanoparticle mixtures for the production of hydrogen via two-step thermochemical water splitting,International Journal of Hydrogen Energy,https://doi.org/10.1016/j.ijhydene.2018.05.043,page6,FeOx/CeO2,FeOx/CeO2,,,,,,,,,,,,,,89, kJ/mol,70, kJ/ml,,,,,,,,
paidarticles-elsevier-1-s2-0-s0360319918315337-,Iron precipitated onto ceria-zirconia nanoparticle mixtures for the production of hydrogen via two-step thermochemical water splitting,International Journal of Hydrogen Energy,https://doi.org/10.1016/j.ijhydene.2018.05.043,page4,FeOx/Zr25Ce75O2,FeOx/Zr25Ce75O2,,,,,,,,,,,,,,1000, C,1200, C,1,,H2,1.16,cm3/g,H2,3.45,cm3/g
paidarticles-elsevier-1-s2-0-s0360319918315337-,Iron precipitated onto ceria-zirconia nanoparticle mixtures for the production of hydrogen via two-step thermochemical water splitting,International Journal of Hydrogen Energy,https://doi.org/10.1016/j.ijhydene.2018.05.043,page4,FeOx/Zr25Ce75O2,FeOx/Zr25Ce75O2,,,,,,,,,,,,,,1000, C,1200, C,1,,H2,1.38,cm3/g,,,
paidarticles-elsevier-1-s2-0-s0360319918315337-,Iron precipitated onto ceria-zirconia nanoparticle mixtures for the production of hydrogen via two-step thermochemical water splitting,International Journal of Hydrogen Energy,https://doi.org/10.1016/j.ijhydene.2018.05.043,page6,FeOx/Zr25Ce75O2,FeOx/Zr25Ce75O2,,,,,,,,,,,,,,95, kJ/mol,52, kJ/ml,,,,,,,,
paidarticles-elsevier-1-s2-0-s0360319918315337-,Iron precipitated onto ceria-zirconia nanoparticle mixtures for the production of hydrogen via two-step thermochemical water splitting,International Journal of Hydrogen Energy,https://doi.org/10.1016/j.ijhydene.2018.05.043,page6,FeOx/Zr25Ce75O2,FeOx/Zr25Ce75O2,,,,,,,,,,,,,,41, kJ/mol,102, kJ/ml,,,,,,,,
paidarticles-elsevier-1-s2-0-s0360319918315337-,Iron precipitated onto ceria-zirconia nanoparticle mixtures for the production of hydrogen via two-step thermochemical water splitting,International Journal of Hydrogen Energy,https://doi.org/10.1016/j.ijhydene.2018.05.043,page4,FeOx/Zr50Ce50O2,FeOx/Zr50Ce50O2,,,,,,,,,,,,,,1000, C,1200, C,1,,H2,0.87,cm3/g,H2,3.82,cm3/g
paidarticles-elsevier-1-s2-0-s0360319918315337-,Iron precipitated onto ceria-zirconia nanoparticle mixtures for the production of hydrogen via two-step thermochemical water splitting,International Journal of Hydrogen Energy,https://doi.org/10.1016/j.ijhydene.2018.05.043,page6,FeOx/Zr50Ce50O2,FeOx/Zr50Ce50O2,,,,,,,,,,,,,,104, kJ/mol,28, kJ/ml,,,,,,,,
paidarticles-elsevier-1-s2-0-s0360319918315337-,Iron precipitated onto ceria-zirconia nanoparticle mixtures for the production of hydrogen via two-step thermochemical water splitting,International Journal of Hydrogen Energy,https://doi.org/10.1016/j.ijhydene.2018.05.043,page4,FeOx/Zr75Ce25O2,FeOx/Zr75Ce25O2,,,,,,,,,,,,,,1000, C,1200, C,1,,H2,2,cm3/g,H2,3.73,cm3/g
paidarticles-elsevier-1-s2-0-s0360319918315337-,Iron precipitated onto ceria-zirconia nanoparticle mixtures for the production of hydrogen via two-step thermochemical water splitting,International Journal of Hydrogen Energy,https://doi.org/10.1016/j.ijhydene.2018.05.043,page6,FeOx/Zr75Ce25O2,FeOx/Zr75Ce25O2,,,,,,,,,,,,,,69, kJ/mol,112, kJ/ml,,,,,,,,
paidarticles-elsevier-1-s2-0-s0360319918315337-,Iron precipitated onto ceria-zirconia nanoparticle mixtures for the production of hydrogen via two-step thermochemical water splitting,International Journal of Hydrogen Energy,https://doi.org/10.1016/j.ijhydene.2018.05.043,page4,FeOx/ZrO2,FeOx/ZrO2,,,,,,,,,,,,,,1000, C,1200, C,1,,H2,2.08,cm3/g,H2,3.37,cm3/g
paidarticles-elsevier-1-s2-0-s0360319918315337-,Iron precipitated onto ceria-zirconia nanoparticle mixtures for the production of hydrogen via two-step thermochemical water splitting,International Journal of Hydrogen Energy,https://doi.org/10.1016/j.ijhydene.2018.05.043,page6,FeOx/ZrO2,FeOx/ZrO2,,,,,,,,,,,,,,60, kJ/mol,70, kJ/ml,,,,,,,,
paidarticles-elsevier-1-s2-0-s0360319918309364-,Thermodynamic analysis of Ni-ferrite based solar thermochemical H2O splitting cycle for H2 production,International Journal of Hydrogen Energy,https://doi.org/10.1016/j.ijhydene.2018.03.145,page3,NiFe2O3.000,NiFe2O3.000,,,,,,,,,,,,,,2100, K,2100, K,,PO‚Äö√á√á = 10-5 atm,,,,,,
paidarticles-elsevier-1-s2-0-s0360319918309364-,Thermodynamic analysis of Ni-ferrite based solar thermochemical H2O splitting cycle for H2 production,International Journal of Hydrogen Energy,https://doi.org/10.1016/j.ijhydene.2018.03.145,page3,NiFe2O3.006,NiFe2O3.006,,,,,,,,,,,,,,2100, K,2100, K,,PO‚Äö√á√á = 10-4 atm,,,,,,
paidarticles-elsevier-1-s2-0-s0360319918309364-,Thermodynamic analysis of Ni-ferrite based solar thermochemical H2O splitting cycle for H2 production,International Journal of Hydrogen Energy,https://doi.org/10.1016/j.ijhydene.2018.03.145,page3,NiFe2O3.018,NiFe2O3.018,,,,,,,,,,,,,,2100, K,2100, K,,PO‚Äö√á√á = 10-3 atm,,,,,,
paidarticles-elsevier-1-s2-0-s0360319918309364-,Thermodynamic analysis of Ni-ferrite based solar thermochemical H2O splitting cycle for H2 production,International Journal of Hydrogen Energy,https://doi.org/10.1016/j.ijhydene.2018.03.145,page3,NiFe2O3.050,NiFe2O3.050,,,,,,,,,,,,,,2100, K,2100, K,,PO‚Äö√á√á = 10-2 atm,,,,,,
paidarticles-elsevier-1-s2-0-s0360319918309364-,Thermodynamic analysis of Ni-ferrite based solar thermochemical H2O splitting cycle for H2 production,International Journal of Hydrogen Energy,https://doi.org/10.1016/j.ijhydene.2018.03.145,page3,NiFe2O3.310,NiFe2O3.310,,,,,,,,,,,,,,2100, K,2100, K,,PO‚Äö√á√á = 10-1 atm,,,,,,
paidarticles-elsevier-1-s2-0-s0360319918309364-,Thermodynamic analysis of Ni-ferrite based solar thermochemical H2O splitting cycle for H2 production,International Journal of Hydrogen Energy,https://doi.org/10.1016/j.ijhydene.2018.03.145,page3,NiFe2O3.355,NiFe2O3.355,,,,,,,,,,,,,,2100, K,2100, K,,PO‚Äö√á√á = 1 atm,,,,,,
paidarticles-elsevier-1-s2-0-s0360319917324059-,Water splitting for hydrogen generation over lanthanum-calcium-iron perovskite-type membrane driven by reducing atmosphere,International Journal of Hydrogen Energy,https://doi.org/10.1016/j.ijhydene.2017.06.093,,La0.1Ca0.9FeO3,La0.1Ca0.9FeO3,La,Ca,,0.1,0.9,,Fe,,,1,,,,,,,,,,,,,,,
paidarticles-elsevier-1-s2-0-s0360319917324059-,Water splitting for hydrogen generation over lanthanum-calcium-iron perovskite-type membrane driven by reducing atmosphere,International Journal of Hydrogen Energy,https://doi.org/10.1016/j.ijhydene.2017.06.093,,La0.3Ca0.7FeO3,La0.3Ca0.7FeO3,La,Ca,,0.3,0.7,,Fe,,,1,,,,,,,,,,,,,,,
paidarticles-elsevier-1-s2-0-s0360319917324059-,Water splitting for hydrogen generation over lanthanum-calcium-iron perovskite-type membrane driven by reducing atmosphere,International Journal of Hydrogen Energy,https://doi.org/10.1016/j.ijhydene.2017.06.093,,La0.5Ca0.5FeO3,La0.5Ca0.5FeO3,La,Ca,,0.5,0.5,,Fe,,,1,,,,,,,,,,,,,,,
paidarticles-elsevier-1-s2-0-s0360319917324059-,Water splitting for hydrogen generation over lanthanum-calcium-iron perovskite-type membrane driven by reducing atmosphere,International Journal of Hydrogen Energy,https://doi.org/10.1016/j.ijhydene.2017.06.093,,La0.7Ca0.3FeO3,La0.7Ca0.3FeO3,La,Ca,,0.7,0.3,,Fe,,,1,,,,,,,,,,,,,,,
paidarticles-elsevier-1-s2-0-s0360319917324059-,Water splitting for hydrogen generation over lanthanum-calcium-iron perovskite-type membrane driven by reducing atmosphere,International Journal of Hydrogen Energy,https://doi.org/10.1016/j.ijhydene.2017.06.093,,La0.9Ca0.1FeO3,La0.9Ca0.1FeO3,La,Ca,,0.9,0.1,,Fe,,,1,,,,,,,,,,,,,,,
paidarticles-elsevier-1-s2-0-s0360319917323510-,"Effect of transition metal on stability and activity of La-Ca-M-(Al)-O (M = Co, Cr, Fe and Mn) perovskite oxides during partial oxidation of methane",International Journal of Hydrogen Energy,https://doi.org/10.1016/j.ijhydene.2017.06.075,page10,CoO,CoO,,,,,,,,,,,,,,,,,,,,CO,0.8,µmol/g,,,
paidarticles-elsevier-1-s2-0-s0360319917323510-,"Effect of transition metal on stability and activity of La-Ca-M-(Al)-O (M = Co, Cr, Fe and Mn) perovskite oxides during partial oxidation of methane",International Journal of Hydrogen Energy,https://doi.org/10.1016/j.ijhydene.2017.06.075,page10,CoO,CoO,,,,,,,,,,,,,,,,,,,,CO,41.7,µmol/g,H2,40.1,µmol/g
paidarticles-elsevier-1-s2-0-s0360319917323510-,"Effect of transition metal on stability and activity of La-Ca-M-(Al)-O (M = Co, Cr, Fe and Mn) perovskite oxides during partial oxidation of methane",International Journal of Hydrogen Energy,https://doi.org/10.1016/j.ijhydene.2017.06.075,page5,L0.5Ca0.5Co0.7Al0.3O2.75,La0.5Ca0.5Co0.7Al0.3O2.75,La,Ca,,0.5,0.5,,Co,Al,,0.7,0.3,,,511, C,696, C,1,,H2,228.9,µmol H2/m(per),,,
paidarticles-elsevier-1-s2-0-s0360319917323510-,"Effect of transition metal on stability and activity of La-Ca-M-(Al)-O (M = Co, Cr, Fe and Mn) perovskite oxides during partial oxidation of methane",International Journal of Hydrogen Energy,https://doi.org/10.1016/j.ijhydene.2017.06.075,page5,L0.5Ca0.5Co0.7Al0.3O2.75,La0.5Ca0.5Co0.7Al0.3O2.75,La,Ca,,0.5,0.5,,Co,Al,,0.7,0.3,,,696, C,,,11,,H2,401.5,µmol H2/m(per),,,
paidarticles-elsevier-1-s2-0-s0360319917323510-,"Effect of transition metal on stability and activity of La-Ca-M-(Al)-O (M = Co, Cr, Fe and Mn) perovskite oxides during partial oxidation of methane",International Journal of Hydrogen Energy,https://doi.org/10.1016/j.ijhydene.2017.06.075,page5,L0.5Ca0.5Co0.7Al0.3O2.75,La0.5Ca0.5Co0.7Al0.3O2.75,La,Ca,,0.5,0.5,,Co,Al,,0.7,0.3,,,,,,,,,H2,630.4,µmol H2/m(per),,,
paidarticles-elsevier-1-s2-0-s0360319917323510-,"Effect of transition metal on stability and activity of La-Ca-M-(Al)-O (M = Co, Cr, Fe and Mn) perovskite oxides during partial oxidation of methane",International Journal of Hydrogen Energy,https://doi.org/10.1016/j.ijhydene.2017.06.075,page10,La-Ca-co-Al-O,La0.5Ca0.5Co0.7Al0.3O3,La,Ca,,0.54,0.46,,Co,Al,,0.72,0.28,,,,,,,,,CO,0.8,µmol/g,,,
paidarticles-elsevier-1-s2-0-s0360319917323510-,"Effect of transition metal on stability and activity of La-Ca-M-(Al)-O (M = Co, Cr, Fe and Mn) perovskite oxides during partial oxidation of methane",International Journal of Hydrogen Energy,https://doi.org/10.1016/j.ijhydene.2017.06.075,page10,La-Ca-co-Al-O,La0.5Ca0.5Co0.7Al0.3O3,,,,,,,,,,,,,,,,,,,,CO,99.7,µmol/g,H2,99,µmol/g
paidarticles-elsevier-1-s2-0-s0360319917323510-,"Effect of transition metal on stability and activity of La-Ca-M-(Al)-O (M = Co, Cr, Fe and Mn) perovskite oxides during partial oxidation of methane",International Journal of Hydrogen Energy,https://doi.org/10.1016/j.ijhydene.2017.06.075,page5,L0.5Ca0.5CoO2.75,La0.5Ca0.5CoO2.75,La,Ca,,0.5,0.5,,Co,,,1,,,,511, C,581, C,1,,H2,257.5,µmol H2/m(per),,,
paidarticles-elsevier-1-s2-0-s0360319917323510-,"Effect of transition metal on stability and activity of La-Ca-M-(Al)-O (M = Co, Cr, Fe and Mn) perovskite oxides during partial oxidation of methane",International Journal of Hydrogen Energy,https://doi.org/10.1016/j.ijhydene.2017.06.075,page5,L0.5C0.5CoO2.75,La0.5Ca0.5CoO2.75,La,Ca,,0.5,0.5,,Co,,,1,,,,581, C,,,11,,H2,555.88,µmol H2/m(per),,,
paidarticles-elsevier-1-s2-0-s0360319917323510-,"Effect of transition metal on stability and activity of La-Ca-M-(Al)-O (M = Co, Cr, Fe and Mn) perovskite oxides during partial oxidation of methane",International Journal of Hydrogen Energy,https://doi.org/10.1016/j.ijhydene.2017.06.075,page5,L0.5C0.5CoO2.75,La0.5Ca0.5CoO2.75,La,Ca,,0.5,0.5,,Co,,,1,,,,,,,,,,H2,813.38,µmol H2/m(per),,,
paidarticles-elsevier-1-s2-0-s0360319917323510-,"Effect of transition metal on stability and activity of La-Ca-M-(Al)-O (M = Co, Cr, Fe and Mn) perovskite oxides during partial oxidation of methane",International Journal of Hydrogen Energy,https://doi.org/10.1016/j.ijhydene.2017.06.075,page10,La-Ca-Co-O,La0.5Ca0.5CoO3,La,Ca,,0.47,0.53,,Co,,,1,,,,,,,,,,CO,1.7,µmol/g,H2,0.2,µmol/g
paidarticles-elsevier-1-s2-0-s0360319917323510-,"Effect of transition metal on stability and activity of La-Ca-M-(Al)-O (M = Co, Cr, Fe and Mn) perovskite oxides during partial oxidation of methane",International Journal of Hydrogen Energy,https://doi.org/10.1016/j.ijhydene.2017.06.075,page10,La-Ca-Co-O,La0.5Ca0.5CoO3,,,,,,,,,,,,,,,,,,,,CO,72.5,µmol/g,H2,74.7,µmol/g
paidarticles-elsevier-1-s2-0-s0360319917323510-,"Effect of transition metal on stability and activity of La-Ca-M-(Al)-O (M = Co, Cr, Fe and Mn) perovskite oxides during partial oxidation of methane",International Journal of Hydrogen Energy,https://doi.org/10.1016/j.ijhydene.2017.06.075,page8,La-Ca-Co-O,La0.5Ca0.5CoO3,La,Ca,,0.5,0.5,,Co,,,1,,,,223, C,338, C,1,Co(0)-Co(IV),O2,292.8,µmol/g,O2,93.1,µmol/g
paidarticles-elsevier-1-s2-0-s0360319917323510-,"Effect of transition metal on stability and activity of La-Ca-M-(Al)-O (M = Co, Cr, Fe and Mn) perovskite oxides during partial oxidation of methane",International Journal of Hydrogen Energy,https://doi.org/10.1016/j.ijhydene.2017.06.075,page5,L0.5Ca0.5Cr0.7Al0.3O2.75,La0.5Ca0.5Cr0.7Al0.3O2.75,La,Ca,,0.5,0.5,,Cr,Al,,0.7,0.3,,,385, C,530, C,1,,H2,30,µmol H2/m(per),,,
paidarticles-elsevier-1-s2-0-s0360319917323510-,"Effect of transition metal on stability and activity of La-Ca-M-(Al)-O (M = Co, Cr, Fe and Mn) perovskite oxides during partial oxidation of methane",International Journal of Hydrogen Energy,https://doi.org/10.1016/j.ijhydene.2017.06.075,page5,L0.5Ca0.5Cr0.7Al0.3O2.75,La0.5Ca0.5Cr0.7Al0.3O2.75,La,Ca,,0.5,0.5,,Cr,Al,,0.7,0.3,,,530, C,,,11,,H2,189.7,µmol H2/m(per),,,
paidarticles-elsevier-1-s2-0-s0360319917323510-,"Effect of transition metal on stability and activity of La-Ca-M-(Al)-O (M = Co, Cr, Fe and Mn) perovskite oxides during partial oxidation of methane",International Journal of Hydrogen Energy,https://doi.org/10.1016/j.ijhydene.2017.06.075,page5,L0.5Ca0.5Cr0.7Al0.3O2.75,La0.5Ca0.5Cr0.7Al0.3O2.75,La,Ca,,0.5,0.5,,Cr,Al,,0.7,0.3,,,,,,,,,H2,219.7,µmol H2/m(per),,,
paidarticles-elsevier-1-s2-0-s0360319917323510-,"Effect of transition metal on stability and activity of La-Ca-M-(Al)-O (M = Co, Cr, Fe and Mn) perovskite oxides during partial oxidation of methane",International Journal of Hydrogen Energy,https://doi.org/10.1016/j.ijhydene.2017.06.075,page10,La-Ca-cr-Al-O,La0.5Ca0.5Cr0.7Al0.3O3,La,Ca,,0.54,0.46,,Cr,Al,,0.71,0.29,,,,,,,,,CO,0.8,µmol/g,,,
paidarticles-elsevier-1-s2-0-s0360319917323510-,"Effect of transition metal on stability and activity of La-Ca-M-(Al)-O (M = Co, Cr, Fe and Mn) perovskite oxides during partial oxidation of methane",International Journal of Hydrogen Energy,https://doi.org/10.1016/j.ijhydene.2017.06.075,page10,La-Ca-cr-Al-O,La0.5Ca0.5Cr0.7Al0.3O3,,,,,,,,,,,,,,,,,,,,CO,44.7,µmol/g,H2,42.2,µmol/g
paidarticles-elsevier-1-s2-0-s0360319917323510-,"Effect of transition metal on stability and activity of La-Ca-M-(Al)-O (M = Co, Cr, Fe and Mn) perovskite oxides during partial oxidation of methane",International Journal of Hydrogen Energy,https://doi.org/10.1016/j.ijhydene.2017.06.075,page5,L0.5Ca0.5CrO2.75,La0.5Ca0.5CrO2.75,La,Ca,,0.5,0.5,,Cr,,,1,,,,406, C,519, C,1,,H2,17.6,µmol H2/m(per),,,
paidarticles-elsevier-1-s2-0-s0360319917323510-,"Effect of transition metal on stability and activity of La-Ca-M-(Al)-O (M = Co, Cr, Fe and Mn) perovskite oxides during partial oxidation of methane",International Journal of Hydrogen Energy,https://doi.org/10.1016/j.ijhydene.2017.06.075,page5,L0.5Ca0.5CrO2.75,La0.5Ca0.5CrO2.75,La,Ca,,0.5,0.5,,Cr,,,1,,,,519, C,,,11,,H2,149.7,µmol H2/m(per),,,
paidarticles-elsevier-1-s2-0-s0360319917323510-,"Effect of transition metal on stability and activity of La-Ca-M-(Al)-O (M = Co, Cr, Fe and Mn) perovskite oxides during partial oxidation of methane",International Journal of Hydrogen Energy,https://doi.org/10.1016/j.ijhydene.2017.06.075,page5,L0.5Ca0.5CrO2.75,La0.5Ca0.5CrO2.75,La,Ca,,0.5,0.5,,Cr,,,1,,,,,,,,,,H2,167.3,µmol H2/m(per),,,
paidarticles-elsevier-1-s2-0-s0360319917323510-,"Effect of transition metal on stability and activity of La-Ca-M-(Al)-O (M = Co, Cr, Fe and Mn) perovskite oxides during partial oxidation of methane",International Journal of Hydrogen Energy,https://doi.org/10.1016/j.ijhydene.2017.06.075,page10,La-Ca-Cr-O,La0.5Ca0.5CrO3,La,Ca,,0.48,0.52,,Co,,,1,,,,,,,,,,CO,0.8,µmol/g,,,
paidarticles-elsevier-1-s2-0-s0360319917323510-,"Effect of transition metal on stability and activity of La-Ca-M-(Al)-O (M = Co, Cr, Fe and Mn) perovskite oxides during partial oxidation of methane",International Journal of Hydrogen Energy,https://doi.org/10.1016/j.ijhydene.2017.06.075,page10,La-Ca-Cr-O,La0.5Ca0.5CrO3,,,,,,,,,,,,,,,,,,,,CO,17.4,µmol/g,H2,13.8,µmol/g
paidarticles-elsevier-1-s2-0-s0360319917323510-,"Effect of transition metal on stability and activity of La-Ca-M-(Al)-O (M = Co, Cr, Fe and Mn) perovskite oxides during partial oxidation of methane",International Journal of Hydrogen Energy,https://doi.org/10.1016/j.ijhydene.2017.06.075,page8,La-Ca-Cr-O,La0.5Ca0.5CrO3,La,Ca,,0.5,0.5,,Cr,,,1,,,,498, C,593, C,1,Cr(III)¨‚àë¨‚àë¨‚àëCr(IV),O2,9.3,µmol/g,O2,35.3,µmol/g
paidarticles-elsevier-1-s2-0-s0360319917323510-,"Effect of transition metal on stability and activity of La-Ca-M-(Al)-O (M = Co, Cr, Fe and Mn) perovskite oxides during partial oxidation of methane",International Journal of Hydrogen Energy,https://doi.org/10.1016/j.ijhydene.2017.06.075,page5,L0.5Ca0.5Fe0.7Al0.3O2.75,La0.5Ca0.5Fe0.7Al0.3O2.75,La,Ca,,0.5,0.5,,Fe,Al,,0.7,0.3,,,418, C,803, C,1,,H2,35.9,µmol H2/m(per),,,
