Repository: kshen-noble/demos-sl

File: chevron-lit-review/v4_chevron.csv (part 6 of 23)
noble_filename_abbrev,article_title,journal_name,doi,table_page_num,catalyst_formula_raw,catalyst_formula,a1,a2,a3,a1_perc,a2_perc,a3_perc,b1,b2,b3,b1_perc,b2_perc,b3_perc,synthesis_method,reaction_oxidation_temperature,reaction_oxidation_temperature_units,reaction_reduction_temperature,reaction_reduction_temperature_units,cycle_number,extra_operating_condtions,yield_1,yield_1_amt,yield_1_units,yield_2,yield_2_amt,yield_2_units
paidarticles-elsevier-1-s2-0-s0360319917323510-,"Effect of transition metal on stability and activity of La-Ca-M-(Al)-O (M = Co, Cr, Fe and Mn) perovskite oxides during partial oxidation of methane",International Journal of Hydrogen Energy,https://doi.org/10.1016/j.ijhydene.2017.06.075,page5,L0.5Ca0.5Fe0.7Al0.3O2.75,La0.5Ca0.5Fe0.7Al0.3O2.75,La,Ca,,0.5,0.5,,Fe,Al,,0.7,0.3,,,803, C,,,11,,H2,203.4,µmol H2/m(per),,,
paidarticles-elsevier-1-s2-0-s0360319917323510-,"Effect of transition metal on stability and activity of La-Ca-M-(Al)-O (M = Co, Cr, Fe and Mn) perovskite oxides during partial oxidation of methane",International Journal of Hydrogen Energy,https://doi.org/10.1016/j.ijhydene.2017.06.075,page5,L0.5Ca0.5Fe0.7Al0.3O2.75,La0.5Ca0.5Fe0.7Al0.3O2.75,La,Ca,,0.5,0.5,,Fe,Al,,0.7,0.3,,,,,,,,,H2,239.3,µmol H2/m(per),,,
paidarticles-elsevier-1-s2-0-s0360319917323510-,"Effect of transition metal on stability and activity of La-Ca-M-(Al)-O (M = Co, Cr, Fe and Mn) perovskite oxides during partial oxidation of methane",International Journal of Hydrogen Energy,https://doi.org/10.1016/j.ijhydene.2017.06.075,page10,La-Ca-Fe-Al-O,La0.5Ca0.5Fe0.7Al0.3O3,La,Ca,,0.53,0.47,,Fe,Al,,0.72,0.28,,,,,,,,,CO,1.2,µmol/g,H2,0.2,µmol/g
paidarticles-elsevier-1-s2-0-s0360319917323510-,"Effect of transition metal on stability and activity of La-Ca-M-(Al)-O (M = Co, Cr, Fe and Mn) perovskite oxides during partial oxidation of methane",International Journal of Hydrogen Energy,https://doi.org/10.1016/j.ijhydene.2017.06.075,page10,La-Ca-Fe-Al-O,La0.5Ca0.5Fe0.7Al0.3O3,,,,,,,,,,,,,,,,,,,,CO,69.2,µmol/g,H2,69.2,µmol/g
paidarticles-elsevier-1-s2-0-s0360319917323510-,"Effect of transition metal on stability and activity of La-Ca-M-(Al)-O (M = Co, Cr, Fe and Mn) perovskite oxides during partial oxidation of methane",International Journal of Hydrogen Energy,https://doi.org/10.1016/j.ijhydene.2017.06.075,page5,L0.5Ca0.5FeO2.75,La0.5Ca0.5FeO2.75,La,Ca,,0.5,0.5,,Fe,,,1,,,,415, C,513, C,1,,H2,17.1,µmol H2/m(per),,,
paidarticles-elsevier-1-s2-0-s0360319917323510-,"Effect of transition metal on stability and activity of La-Ca-M-(Al)-O (M = Co, Cr, Fe and Mn) perovskite oxides during partial oxidation of methane",International Journal of Hydrogen Energy,https://doi.org/10.1016/j.ijhydene.2017.06.075,page5,L0.5Ca0.5FeO2.75,La0.5Ca0.5FeO2.75,La,Ca,,0.5,0.5,,Fe,,,1,,,,513, C,787, C,11,,H2,22.9,µmol H2/m(per),,,
paidarticles-elsevier-1-s2-0-s0360319917323510-,"Effect of transition metal on stability and activity of La-Ca-M-(Al)-O (M = Co, Cr, Fe and Mn) perovskite oxides during partial oxidation of methane",International Journal of Hydrogen Energy,https://doi.org/10.1016/j.ijhydene.2017.06.075,page5,L0.5Ca0.5FeO2.75,La0.5Ca0.5FeO2.75,La,Ca,,0.5,0.5,,Fe,,,1,,,,787, C,,,111,,H2,263.1,µmol H2/m(per),,,
paidarticles-elsevier-1-s2-0-s0360319917323510-,"Effect of transition metal on stability and activity of La-Ca-M-(Al)-O (M = Co, Cr, Fe and Mn) perovskite oxides during partial oxidation of methane",International Journal of Hydrogen Energy,https://doi.org/10.1016/j.ijhydene.2017.06.075,page5,L0.5Ca0.5FeO2.75,La0.5Ca0.5FeO2.75,La,Ca,,0.5,0.5,,Fe,,,1,,,,,,,,,,H2,303.2,µmol H2/m(per),,,
paidarticles-elsevier-1-s2-0-s0360319917323510-,"Effect of transition metal on stability and activity of La-Ca-M-(Al)-O (M = Co, Cr, Fe and Mn) perovskite oxides during partial oxidation of methane",International Journal of Hydrogen Energy,https://doi.org/10.1016/j.ijhydene.2017.06.075,page10,La-Ca-Fe-O,La0.5Ca0.5FeO3,La,Ca,,0.44,0.56,,Fe,,,1,,,,,,,,,,CO,0.7,µmol/g,,,
paidarticles-elsevier-1-s2-0-s0360319917323510-,"Effect of transition metal on stability and activity of La-Ca-M-(Al)-O (M = Co, Cr, Fe and Mn) perovskite oxides during partial oxidation of methane",International Journal of Hydrogen Energy,https://doi.org/10.1016/j.ijhydene.2017.06.075,page10,La-Ca-Fe-O,La0.5Ca0.5FeO3,,,,,,,,,,,,,,,,,,,,CO,76.3,µmol/g,H2,76.9,µmol/g
paidarticles-elsevier-1-s2-0-s0360319917323510-,"Effect of transition metal on stability and activity of La-Ca-M-(Al)-O (M = Co, Cr, Fe and Mn) perovskite oxides during partial oxidation of methane",International Journal of Hydrogen Energy,https://doi.org/10.1016/j.ijhydene.2017.06.075,page8,La-Ca-Fe-O,La0.5Ca0.5FeO3,La,Ca,,0.5,0.5,,Fe,,,1,,,,319, C,361, C,1,Fe(0)-Fe(111),O2,155,µmol/g,O2,4.7,µmol/g
paidarticles-elsevier-1-s2-0-s0360319917323510-,"Effect of transition metal on stability and activity of La-Ca-M-(Al)-O (M = Co, Cr, Fe and Mn) perovskite oxides during partial oxidation of methane",International Journal of Hydrogen Energy,https://doi.org/10.1016/j.ijhydene.2017.06.075,page5,L0.5Ca0.5Mn0.7Al0.3O2.75,La0.5Ca0.5Mn0.7Al0.3O2.75,La,Ca,,0.5,0.5,,Mn,Al,,0.7,0.3,,,433, C,548, C,1,,H2,171.4,µmol H2/m(per),,,
paidarticles-elsevier-1-s2-0-s0360319917323510-,"Effect of transition metal on stability and activity of La-Ca-M-(Al)-O (M = Co, Cr, Fe and Mn) perovskite oxides during partial oxidation of methane",International Journal of Hydrogen Energy,https://doi.org/10.1016/j.ijhydene.2017.06.075,page5,L0.5Ca0.5Mn0.7Al0.3O2.75,La0.5Ca0.5Mn0.7Al0.3O2.75,La,Ca,,0.5,0.5,,Mn,Al,,0.7,0.3,,,548, C,,,11,,H2,192.8,µmol H2/m(per),,,
paidarticles-elsevier-1-s2-0-s0360319917323510-,"Effect of transition metal on stability and activity of La-Ca-M-(Al)-O (M = Co, Cr, Fe and Mn) perovskite oxides during partial oxidation of methane",International Journal of Hydrogen Energy,https://doi.org/10.1016/j.ijhydene.2017.06.075,page5,L0.5Ca0.5Mn0.7Al0.3O2.75,La0.5Ca0.5Mn0.7Al0.3O2.75,La,Ca,,0.5,0.5,,Mn,Al,,0.7,0.3,,,,,,,,,H2,364.2,µmol H2/m(per),,,
paidarticles-elsevier-1-s2-0-s0360319917323510-,"Effect of transition metal on stability and activity of La-Ca-M-(Al)-O (M = Co, Cr, Fe and Mn) perovskite oxides during partial oxidation of methane",International Journal of Hydrogen Energy,https://doi.org/10.1016/j.ijhydene.2017.06.075,page10,La-Ca-Mn-Al-O,La0.5Ca0.5Mn0.7Al0.3O3,La,Ca,,0.53,0.47,,Mn,Al,,0.74,0.28,,,,,,,,,CO,1.2,µmol/g,,,
paidarticles-elsevier-1-s2-0-s0360319917323510-,"Effect of transition metal on stability and activity of La-Ca-M-(Al)-O (M = Co, Cr, Fe and Mn) perovskite oxides during partial oxidation of methane",International Journal of Hydrogen Energy,https://doi.org/10.1016/j.ijhydene.2017.06.075,page10,La-Ca-Mn-Al-O,La0.5Ca0.5Mn0.7Al0.3O3,,,,,,,,,,,,,,,,,,,,CO,62.1,µmol/g,H2,60.5,µmol/g
paidarticles-elsevier-1-s2-0-s0360319917323510-,"Effect of transition metal on stability and activity of La-Ca-M-(Al)-O (M = Co, Cr, Fe and Mn) perovskite oxides during partial oxidation of methane",International Journal of Hydrogen Energy,https://doi.org/10.1016/j.ijhydene.2017.06.075,page5,L0.5Ca0.5MnO2.75,La0.5Ca0.5MnO2.75,La,Ca,,0.5,0.5,,Mn,,,1,,,,411, C,593, C,1,,H2,126,µmol H2/m(per),,,
paidarticles-elsevier-1-s2-0-s0360319917323510-,"Effect of transition metal on stability and activity of La-Ca-M-(Al)-O (M = Co, Cr, Fe and Mn) perovskite oxides during partial oxidation of methane",International Journal of Hydrogen Energy,https://doi.org/10.1016/j.ijhydene.2017.06.075,page5,L0.5Ca0.5MnO2.75,La0.5Ca0.5MnO2.75,La,Ca,,0.5,0.5,,Mn,,,1,,,,593, C,824, C,11,,H2,56.8,µmol H2/m(per),,,
paidarticles-elsevier-1-s2-0-s0360319917323510-,"Effect of transition metal on stability and activity of La-Ca-M-(Al)-O (M = Co, Cr, Fe and Mn) perovskite oxides during partial oxidation of methane",International Journal of Hydrogen Energy,https://doi.org/10.1016/j.ijhydene.2017.06.075,page5,L0.5Ca0.5MnO2.75,La0.5Ca0.5MnO2.75,La,Ca,,0.5,0.5,,Mn,,,1,,,,824, C,,,111,,H2,78.9,µmol H2/m(per),,,
paidarticles-elsevier-1-s2-0-s0360319917323510-,"Effect of transition metal on stability and activity of La-Ca-M-(Al)-O (M = Co, Cr, Fe and Mn) perovskite oxides during partial oxidation of methane",International Journal of Hydrogen Energy,https://doi.org/10.1016/j.ijhydene.2017.06.075,page5,L0.5Ca0.5MnO2.75,La0.5Ca0.5MnO2.75,La,Ca,,0.5,0.5,,Mn,,,1,,,,,,,,,,H2,261.7,µmol H2/m(per),,,
paidarticles-elsevier-1-s2-0-s0360319917323510-,"Effect of transition metal on stability and activity of La-Ca-M-(Al)-O (M = Co, Cr, Fe and Mn) perovskite oxides during partial oxidation of methane",International Journal of Hydrogen Energy,https://doi.org/10.1016/j.ijhydene.2017.06.075,page10,La-Ca-Mn-O,La0.5Ca0.5MnO3,La,Ca,,0.42,0.58,,Mn,,,1,,,,,,,,,,CO,1.1,µmol/g,H2,0.8,µmol/g
paidarticles-elsevier-1-s2-0-s0360319917323510-,"Effect of transition metal on stability and activity of La-Ca-M-(Al)-O (M = Co, Cr, Fe and Mn) perovskite oxides during partial oxidation of methane",International Journal of Hydrogen Energy,https://doi.org/10.1016/j.ijhydene.2017.06.075,page10,La-Ca-Mn-O,La0.5Ca0.5MnO3,,,,,,,,,,,,,,,,,,,,CO,24.5,µmol/g,H2,22.1,µmol/g
paidarticles-elsevier-1-s2-0-s0360319917323510-,"Effect of transition metal on stability and activity of La-Ca-M-(Al)-O (M = Co, Cr, Fe and Mn) perovskite oxides during partial oxidation of methane",International Journal of Hydrogen Energy,https://doi.org/10.1016/j.ijhydene.2017.06.075,page8,La-Ca-Mn-O,La0.5Ca0.5MnO3,La,Ca,,0.5,0.5,,Mn,,,1,,,,349, C,640, C,1,Mn(II)‚Äö√Ñ√ÆMn(IV),O2,124,µmol/g,O2,21.5,µmol/g
paidarticles-elsevier-1-s2-0-s0360319916320729-,Study of the performance of Co and Ni ferrites after several cycles involved in water-splitting thermochemical cycles,International Journal of Hydrogen Energy,https://doi.org/10.1016/j.ijhydene.2016.07.085,page8,CoFe2O4,CoFe2O4,,,,,,,,,,,,,,,,,,10,,H2,2.68,mmol/g,O2,2.2,mmol/g
paidarticles-elsevier-1-s2-0-s0360319916320729-,Study of the performance of Co and Ni ferrites after several cycles involved in water-splitting thermochemical cycles,International Journal of Hydrogen Energy,https://doi.org/10.1016/j.ijhydene.2016.07.085,page8,CoFe2O4,CoFe2O4,,,,,,,,,,,,,,,,,,10,,H2,1.98,mmol/g,O2,1.51,mmol/g
paidarticles-elsevier-1-s2-0-s0360319916320729-,Study of the performance of Co and Ni ferrites after several cycles involved in water-splitting thermochemical cycles,International Journal of Hydrogen Energy,https://doi.org/10.1016/j.ijhydene.2016.07.085,page8,NiFe2O4,NiFe2O4,,,,,,,,,,,,,,,,,,10,,H2,3.38,mmol/g,O2,2.11,mmol/g
paidarticles-elsevier-1-s2-0-s0360319916320729-,Study of the performance of Co and Ni ferrites after several cycles involved in water-splitting thermochemical cycles,International Journal of Hydrogen Energy,https://doi.org/10.1016/j.ijhydene.2016.07.085,page8,NiFe2O4,NiFe2O4,,,,,,,,,,,,,,,,,,10,,H2,2.62,mmol/g,O2,1.51,mmol/g
paidarticles-elsevier-1-s2-0-s0360319916308035-,Perovskite materials for hydrogen production by thermochemical water splitting,International Journal of Hyrdogen Energy,https://doi.org/10.1016/j.ijhydene.2016.07.041,page8,LSM-35,La0.65Sr0.35MnO3,La,Sr,,0.65,0.35,,Mn,,,1,,,,,,,,,,H2,0.1,mg H2/g material,,,
paidarticles-elsevier-1-s2-0-s0360319916308035-,Perovskite materials for hydrogen production by thermochemical water splitting,International Journal of Hyrdogen Energy,https://doi.org/10.1016/j.ijhydene.2016.07.041,page7,LSM-35,La0.65Sr0.35MnO3,La,Sr,,0.65,0.35,,Mn,,,1,,,,950, C,,,,Pure oxide: Not mentioned,,,,,,
paidarticles-elsevier-1-s2-0-s0360319916308035-,Perovskite materials for hydrogen production by thermochemical water splitting,International Journal of Hyrdogen Energy,https://doi.org/10.1016/j.ijhydene.2016.07.041,page6,LSM-35,La0.65Sr0.35MnO3,La,Sr,,0.65,0.35,,Mn,,,1,,,,1380, C,0, C,0,,,,,,,
paidarticles-elsevier-1-s2-0-s0360319916308035-,Perovskite materials for hydrogen production by thermochemical water splitting,International Journal of Hyrdogen Energy,https://doi.org/10.1016/j.ijhydene.2016.07.041,,La0.65Sr0.35MnO3,La0.65Sr0.35MnO3,La,Sr,,0.65,0.35,,Mn,,,1,,,,,,,,,,,,,,,
paidarticles-elsevier-1-s2-0-s0360319916308035-,Perovskite materials for hydrogen production by thermochemical water splitting,International Journal of Hyrdogen Energy,https://doi.org/10.1016/j.ijhydene.2016.07.041,page8,LSE,La0.6Sr0.4FeO3,La,Sr,,0.6,0.4,,Fe,,,1,,,,,,,,,,H2,0.25,mg H2/g material,,,
paidarticles-elsevier-1-s2-0-s0360319916308035-,Perovskite materials for hydrogen production by thermochemical water splitting,International Journal of Hyrdogen Energy,https://doi.org/10.1016/j.ijhydene.2016.07.041,page7,LSE,La0.6Sr0.4FeO3,La,Sr,,0.6,0.4,,Fe,,,1,,,,550-800, C,2200, C,,Pure oxide: Fe3O4,,,,,,
paidarticles-elsevier-1-s2-0-s0360319916308035-,Perovskite materials for hydrogen production by thermochemical water splitting,International Journal of Hyrdogen Energy,https://doi.org/10.1016/j.ijhydene.2016.07.041,page6,LSF,La0.6Sr0.4FeO3,La,Sr,,0.6,0.4,,Fe,,,1,,,,1140, C,0, C,0,,,,,,,
paidarticles-elsevier-1-s2-0-s0360319916308035-,Perovskite materials for hydrogen production by thermochemical water splitting,International Journal of Hyrdogen Energy,https://doi.org/10.1016/j.ijhydene.2016.07.041,,La0.6Sr0.4FeO3,La0.6Sr0.4FeO3,La,Sr,,0.6,0.4,,Fe,,,1,,,,,,,,,,,,,,,
paidarticles-elsevier-1-s2-0-s0360319916308035-,Perovskite materials for hydrogen production by thermochemical water splitting,International Journal of Hyrdogen Energy,https://doi.org/10.1016/j.ijhydene.2016.07.041,page8,LSC,La0.8Sr0.2CoO3,La,Sr,,0.8,0.2,,Co,,,1,,,,,,,,,,H2,0.55,mg H2/g material,,,
paidarticles-elsevier-1-s2-0-s0360319916308035-,Perovskite materials for hydrogen production by thermochemical water splitting,International Journal of Hyrdogen Energy,https://doi.org/10.1016/j.ijhydene.2016.07.041,page7,LSC,La0.8Sr0.2CoO3,La,Sr,,0.8,0.2,,Co,,,1,,,,800, C,850, C,,Pure oxide: CO3O4,,,,,,
paidarticles-elsevier-1-s2-0-s0360319916308035-,Perovskite materials for hydrogen production by thermochemical water splitting,International Journal of Hyrdogen Energy,https://doi.org/10.1016/j.ijhydene.2016.07.041,page6,LSC,La0.8Sr0.2CoO3,La,Sr,,0.8,0.2,,Co,,,1,,,,1050, C,0, C,0,,,,,,,
paidarticles-elsevier-1-s2-0-s0360319916308035-,Perovskite materials for hydrogen production by thermochemical water splitting,International Journal of Hyrdogen Energy,https://doi.org/10.1016/j.ijhydene.2016.07.041,,La0.8Sr0.2CoO3,La0.8Sr0.2CoO3,La,Sr,,0.8,0.2,,Co,,,1,,,,,,,,,,,,,,,
paidarticles-elsevier-1-s2-0-s0360319916308035-,Perovskite materials for hydrogen production by thermochemical water splitting,International Journal of Hyrdogen Energy,https://doi.org/10.1016/j.ijhydene.2016.07.041,page8,LSM-20,La0.8Sr0.2MnO3,La,Sr,,0.8,0.2,,Mn,,,1,,,,,,,,,,H2,0.1,mg H2/g material,,,
paidarticles-elsevier-1-s2-0-s0360319916308035-,Perovskite materials for hydrogen production by thermochemical water splitting,International Journal of Hyrdogen Energy,https://doi.org/10.1016/j.ijhydene.2016.07.041,page7,LSM-20,La0.8Sr0.2MnO3,La,Sr,,0.8,0.2,,Mn,,,1,,,,1150, C,1100-1450, C,,Pure oxide: Mn3O4,,,,,,
paidarticles-elsevier-1-s2-0-s0360319916308035-,Perovskite materials for hydrogen production by thermochemical water splitting,International Journal of Hyrdogen Energy,https://doi.org/10.1016/j.ijhydene.2016.07.041,page6,LSM-20,La0.8Sr0.2MnO3,La,Sr,,0.8,0.2,,Mn,,,1,,,,1360, C,0, C,0,,,,,,,
paidarticles-elsevier-1-s2-0-s0360319916308035-,Perovskite materials for hydrogen production by thermochemical water splitting,International Journal of Hyrdogen Energy,https://doi.org/10.1016/j.ijhydene.2016.07.041,,La0.8Sr0.2MnO3,La0.8Sr0.2MnO3,La,Sr,,0.8,0.2,,Mn,,,1,,,,,,,,,,,,,,,
paidarticles-elsevier-1-s2-0-s0360319916308035-,Perovskite materials for hydrogen production by thermochemical water splitting,International Journal of Hyrdogen Energy,https://doi.org/10.1016/j.ijhydene.2016.07.041,page5,LaCoO3,LaCoO3,La,,,1,,,Co,,,1,,,,-73-127, C,127-277, C,,,,,,,,
paidarticles-elsevier-1-s2-0-s0360319916308035-,Perovskite materials for hydrogen production by thermochemical water splitting,International Journal of Hyrdogen Energy,https://doi.org/10.1016/j.ijhydene.2016.07.041,page5,LaCoO3,LaCoO3,La,,,1,,,Co,,,1,,,,127-277, C,277-727, C,,,,,,,,
paidarticles-elsevier-1-s2-0-s0360319916308035-,Perovskite materials for hydrogen production by thermochemical water splitting,International Journal of Hyrdogen Energy,https://doi.org/10.1016/j.ijhydene.2016.07.041,page5,LaFeO3,LaFeO3,La,,,1,,,Fe,,,1,,,,-73-127, C,127-427, C,,,,,,,,
paidarticles-elsevier-1-s2-0-s0360319916308035-,Perovskite materials for hydrogen production by thermochemical water splitting,International Journal of Hyrdogen Energy,https://doi.org/10.1016/j.ijhydene.2016.07.041,page5,LaFeO3,LaFeO3,La,,,1,,,Fe,,,1,,,,127-427, C,427-627, C,,,,,,,,
paidarticles-elsevier-1-s2-0-s0360319916308035-,Perovskite materials for hydrogen production by thermochemical water splitting,International Journal of Hyrdogen Energy,https://doi.org/10.1016/j.ijhydene.2016.07.041,page5,LaMnO3,LaMnO3,La,,,1,,,Mn,,,1,,,,25-402, C,402-2227, C,,,,,,,,
paidarticles-elsevier-1-s2-0-s0360319915301142-,Evaluation of nanoparticle zirconia supports in the thermochemical water splitting cycle over iron oxides,International Journal of Hydrogen Energy,https://doi.org/10.1016/j.ijhydene.2015.09.109,page5,"10 wt% Fe-IWI,FeOx/p-ZrO2","10 wt% Fe-IWI,FeOx/p-ZrO2",,,,,,,,,,,,,,,,,,,,H2,0.4,cm3/g,,,
paidarticles-elsevier-1-s2-0-s0360319915301142-,Evaluation of nanoparticle zirconia supports in the thermochemical water splitting cycle over iron oxides,International Journal of Hydrogen Energy,https://doi.org/10.1016/j.ijhydene.2015.09.109,page5,"10 wt% Fe-PPT,FeOx/p-ZrO2","10 wt% Fe-PPT,FeOx/p-ZrO2",,,,,,,,,,,,,,,,,,,,H2,1.2,cm3/g,,,
paidarticles-elsevier-1-s2-0-s0360319915301142-,Evaluation of nanoparticle zirconia supports in the thermochemical water splitting cycle over iron oxides,International Journal of Hydrogen Energy,https://doi.org/10.1016/j.ijhydene.2015.09.109,page5,"10 wt% Fe,FeOx/n-YSZ","10 wt% Fe,FeOx/n-YSZ",,,,,,,,,,,,,,,,,,,,H2,3.4,cm3/g,,,
paidarticles-elsevier-1-s2-0-s0360319915301142-,Evaluation of nanoparticle zirconia supports in the thermochemical water splitting cycle over iron oxides,International Journal of Hydrogen Energy,https://doi.org/10.1016/j.ijhydene.2015.09.109,page5,"10 wt% Fe,FeOx/n-ZrO2","10 wt% Fe,FeOx/n-ZrO2",,,,,,,,,,,,,,,,,,,,H2,2,cm3/g,,,
paidarticles-elsevier-1-s2-0-s0360319915301142-,Evaluation of nanoparticle zirconia supports in the thermochemical water splitting cycle over iron oxides,International Journal of Hydrogen Energy,https://doi.org/10.1016/j.ijhydene.2015.09.109,page5,"15 wt% Fe,FeOx/n-YSZ","15 wt% Fe,FeOx/n-YSZ",,,,,,,,,,,,,,,,,,,,H2,2.9,cm3/g,,,
paidarticles-elsevier-1-s2-0-s0360319915301142-,Evaluation of nanoparticle zirconia supports in the thermochemical water splitting cycle over iron oxides,International Journal of Hydrogen Energy,https://doi.org/10.1016/j.ijhydene.2015.09.109,page5,"15 wt% Fe,FeOx/n-ZrO2","15 wt% Fe,FeOx/n-ZrO2",,,,,,,,,,,,,,,,,,,,H2,1.2,cm3/g,,,
paidarticles-elsevier-1-s2-0-s0360319915301142-,Evaluation of nanoparticle zirconia supports in the thermochemical water splitting cycle over iron oxides,International Journal of Hydrogen Energy,https://doi.org/10.1016/j.ijhydene.2015.09.109,page5,"20 wt% Fe,FeOx/n-YSZ","20 wt% Fe,FeOx/n-YSZ",,,,,,,,,,,,,,,,,,,,H2,2.5,cm3/g,,,
paidarticles-elsevier-1-s2-0-s0360319915301142-,Evaluation of nanoparticle zirconia supports in the thermochemical water splitting cycle over iron oxides,International Journal of Hydrogen Energy,https://doi.org/10.1016/j.ijhydene.2015.09.109,page5,"20 wt% Fe,FeOx/n-ZrO2","20 wt% Fe,FeOx/n-ZrO2",,,,,,,,,,,,,,,,,,,,H2,1.4,cm3/g,,,
paidarticles-elsevier-1-s2-0-s0360319915301142-,Evaluation of nanoparticle zirconia supports in the thermochemical water splitting cycle over iron oxides,International Journal of Hydrogen Energy,https://doi.org/10.1016/j.ijhydene.2015.09.109,page5,"5 wt% Fe,FeOx/n-YSZ","5 wt% Fe,FeOx/n-YSZ",,,,,,,,,,,,,,,,,,,,H2,2.8,cm3/g,,,
paidarticles-elsevier-1-s2-0-s0360319915301142-,Evaluation of nanoparticle zirconia supports in the thermochemical water splitting cycle over iron oxides,International Journal of Hydrogen Energy,https://doi.org/10.1016/j.ijhydene.2015.09.109,page5,"5 wt% Fe,FeOx/n-ZrO2","5 wt% Fe,FeOx/n-ZrO2",,,,,,,,,,,,,,,,,,,,H2,0.8,cm3/g,,,
paidarticles-elsevier-1-s2-0-s0360319912006027-,Hydrogen production via solar-aided water splitting thermochemical cycles: Combustion synthesis and preliminary evaluation of spinel redox-pair materials,International Journal of Hyrdogen Energy,https://doi.org/10.1016/j.ijhydene.2012.02.196,page15,CoFe2O4 (LP SHS),CoFe2O4 (LP SHS),,,,,,,,,,,,,,800-1400, C,1400, C,1,Activation time: 60 min,H2,0.02,mmol/g,O2,0.04,mmol/g
paidarticles-elsevier-1-s2-0-s0360319912006027-,Hydrogen production via solar-aided water splitting thermochemical cycles: Combustion synthesis and preliminary evaluation of spinel redox-pair materials,International Journal of Hyrdogen Energy,https://doi.org/10.1016/j.ijhydene.2012.02.196,page15,CoFe2O4 (LP SHS),CoFe2O4 (LP SHS),,,,,,,,,,,,,,800-1400, C,1400, C,2,Activation time: 60 min,H2,0.02,mmol/g,O2,0.02,mmol/g
paidarticles-elsevier-1-s2-0-s0360319912006027-,Hydrogen production via solar-aided water splitting thermochemical cycles: Combustion synthesis and preliminary evaluation of spinel redox-pair materials,International Journal of Hyrdogen Energy,https://doi.org/10.1016/j.ijhydene.2012.02.196,,CoFe2O4,CoFe2O4,,,,,,,,,,,,,,,,,,,,,,,,,
paidarticles-elsevier-1-s2-0-s0360319912006027-,Hydrogen production via solar-aided water splitting thermochemical cycles: Combustion synthesis and preliminary evaluation of spinel redox-pair materials,International Journal of Hyrdogen Energy,https://doi.org/10.1016/j.ijhydene.2012.02.196,,Fe2O4,Fe2O4,,,,,,,,,,,,,,,,,,,,,,,,,
paidarticles-elsevier-1-s2-0-s0360319912006027-,Hydrogen production via solar-aided water splitting thermochemical cycles: Combustion synthesis and preliminary evaluation of spinel redox-pair materials,International Journal of Hyrdogen Energy,https://doi.org/10.1016/j.ijhydene.2012.02.196,,Mn0.5Zn0.5Fe2O4,Mn0.5Zn0.5Fe2O4,,,,,,,,,,,,,,,,,,,,,,,,,
paidarticles-elsevier-1-s2-0-s0360319912006027-,Hydrogen production via solar-aided water splitting thermochemical cycles: Combustion synthesis and preliminary evaluation of spinel redox-pair materials,International Journal of Hyrdogen Energy,https://doi.org/10.1016/j.ijhydene.2012.02.196,,MnFe2O4,MnFe2O4,,,,,,,,,,,,,,,,,,,,,,,,,
paidarticles-elsevier-1-s2-0-s0360319912006027-,Hydrogen production via solar-aided water splitting thermochemical cycles: Combustion synthesis and preliminary evaluation of spinel redox-pair materials,International Journal of Hyrdogen Energy,https://doi.org/10.1016/j.ijhydene.2012.02.196,,Ni0.2Zn0.8Fe2O4,Ni0.2Zn0.8Fe2O4,,,,,,,,,,,,,,,,,,,,,,,,,
paidarticles-elsevier-1-s2-0-s0360319912006027-,Hydrogen production via solar-aided water splitting thermochemical cycles: Combustion synthesis and preliminary evaluation of spinel redox-pair materials,International Journal of Hyrdogen Energy,https://doi.org/10.1016/j.ijhydene.2012.02.196,,Ni0.8Zn0.2Fe2O4,Ni0.8Zn0.2Fe2O4,,,,,,,,,,,,,,,,,,,,,,,,,
paidarticles-elsevier-1-s2-0-s0360319912006027-,Hydrogen production via solar-aided water splitting thermochemical cycles: Combustion synthesis and preliminary evaluation of spinel redox-pair materials,International Journal of Hyrdogen Energy,https://doi.org/10.1016/j.ijhydene.2012.02.196,page15,NiFe2O4 (SP SHS),NiFe2O4 (SP SHS),,,,,,,,,,,,,,800-1400, C,1400, C,1,Activation time: 30 min,H2,0.03,mmol/g,O2,0.02,mmol/g
paidarticles-elsevier-1-s2-0-s0360319912006027-,Hydrogen production via solar-aided water splitting thermochemical cycles: Combustion synthesis and preliminary evaluation of spinel redox-pair materials,International Journal of Hyrdogen Energy,https://doi.org/10.1016/j.ijhydene.2012.02.196,page15,NiFe2O4 (SP SHS),NiFe2O4 (SP SHS),,,,,,,,,,,,,,800-1400, C,1400, C,2,Activation time: 30 min,H2,0.02,mmol/g,O2,0.01,mmol/g
paidarticles-elsevier-1-s2-0-s0360319912006027-,Hydrogen production via solar-aided water splitting thermochemical cycles: Combustion synthesis and preliminary evaluation of spinel redox-pair materials,International Journal of Hyrdogen Energy,https://doi.org/10.1016/j.ijhydene.2012.02.196,,NiFe2O4,NiFe2O4,,,,,,,,,,,,,,,,,,,,,,,,,
paidarticles-elsevier-1-s2-0-s0360319912006027-,Hydrogen production via solar-aided water splitting thermochemical cycles: Combustion synthesis and preliminary evaluation of spinel redox-pair materials,International Journal of Hyrdogen Energy,https://doi.org/10.1016/j.ijhydene.2012.02.196,,ZnFe2O4,ZnFe2O4,,,,,,,,,,,,,,,,,,,,,,,,,
paidarticles-elsevier-1-s2-0-s0360319911028904-,Diesel fuel reforming over catalysts derived from LaCo1‚Äö√†√≠xRuxO3 perovskites with high Ru loading,International Journal of Hydrogen Energy,https://doi.org/10.1016/j.ijhydene.2011.12.156,,LaCo0.6Ru0.4O3,LaCo0.6Ru0.4O3,La,,,1,,,Co,Ru,,0.6,0.4,,,,,,,,,,,,,,
paidarticles-elsevier-1-s2-0-s0360319911028904-,Diesel fuel reforming over catalysts derived from LaCo1‚Äö√†√≠xRuxO3 perovskites with high Ru loading,International Journal of Hydrogen Energy,https://doi.org/10.1016/j.ijhydene.2011.12.156,,LaCo0.8Ru0.2O3.,LaCo0.8Ru0.2O3,La,,,1,,,Co,Ru,,0.8,0.2,,,,,,,,,,,,,,
paidarticles-elsevier-1-s2-0-s0360319911028904-,Diesel fuel reforming over catalysts derived from LaCo1‚Äö√†√≠xRuxO3 perovskites with high Ru loading,International Journal of Hydrogen Energy,https://doi.org/10.1016/j.ijhydene.2011.12.156,,LaCoO3,LaCoO3,La,,,1,,,Co,,,1,,,,,,,,,,,,,,,
paidarticles-elsevier-1-s2-0-s0360319911017496-,Reactivity of CeO2-based ceramics for solar hydrogen production via a two-step water-splitting cycle with concentrated solar energy,International Journal of Hyrdogen Energy,https://doi.org/10.1016/j.ijhydene.2011.07.089,,Ce0.9Ca0.1O1.9,Ce0.9Ca0.1O1.9,,,,,,,,,,,,,,,,,,,,,,,,,
paidarticles-elsevier-1-s2-0-s0360319911017496-,Reactivity of CeO2-based ceramics for solar hydrogen production via a two-step water-splitting cycle with concentrated solar energy,International Journal of Hyrdogen Energy,https://doi.org/10.1016/j.ijhydene.2011.07.089,,Ce0.9Dy0.1O1.95,Ce0.9Dy0.1O1.95,,,,,,,,,,,,,,,,,,,,,,,,,
paidarticles-elsevier-1-s2-0-s0360319911017496-,Reactivity of CeO2-based ceramics for solar hydrogen production via a two-step water-splitting cycle with concentrated solar energy,International Journal of Hyrdogen Energy,https://doi.org/10.1016/j.ijhydene.2011.07.089,,Ce0.9Hf0.1O2,Ce0.9Hf0.1O2,,,,,,,,,,,,,,,,,,,,,,,,,
paidarticles-elsevier-1-s2-0-s0360319911017496-,Reactivity of CeO2-based ceramics for solar hydrogen production via a two-step water-splitting cycle with concentrated solar energy,International Journal of Hyrdogen Energy,https://doi.org/10.1016/j.ijhydene.2011.07.089,page3,Ce0.9Mg0.1O1.9,Ce0.9Mg0.1O1.9,,,,,,,,,,,,,,,,,,2,,O2,1.95,ml/g,H2,3.85,ml/g
paidarticles-elsevier-1-s2-0-s0360319911017496-,Reactivity of CeO2-based ceramics for solar hydrogen production via a two-step water-splitting cycle with concentrated solar energy,International Journal of Hyrdogen Energy,https://doi.org/10.1016/j.ijhydene.2011.07.089,,Ce0.9Mg0.1O1.9,Ce0.9Mg0.1O1.9,,,,,,,,,,,,,,,,,,,,,,,,,
paidarticles-elsevier-1-s2-0-s0360319911017496-,Reactivity of CeO2-based ceramics for solar hydrogen production via a two-step water-splitting cycle with concentrated solar energy,International Journal of Hyrdogen Energy,https://doi.org/10.1016/j.ijhydene.2011.07.089,page3,Ce0.9Sc0.1O1.95,Ce0.9Sc0.1O1.95,,,,,,,,,,,,,,,,,,2,,O2,2.94,ml/g,H2,5.16,ml/g
paidarticles-elsevier-1-s2-0-s0360319911017496-,Reactivity of CeO2-based ceramics for solar hydrogen production via a two-step water-splitting cycle with concentrated solar energy,International Journal of Hyrdogen Energy,https://doi.org/10.1016/j.ijhydene.2011.07.089,,Ce0.9Sc0.1O1.95,Ce0.9Sc0.1O1.95,,,,,,,,,,,,,,,,,,,,,,,,,
paidarticles-elsevier-1-s2-0-s0360319911017496-,Reactivity of CeO2-based ceramics for solar hydrogen production via a two-step water-splitting cycle with concentrated solar energy,International Journal of Hyrdogen Energy,https://doi.org/10.1016/j.ijhydene.2011.07.089,page3,Ce0.9Sc0.1O1.9,Ce0.9Sc0.1O1.9,,,,,,,,,,,,,,,,,,2,,O2,2.15,ml/g,H2,4.04,ml/g
paidarticles-elsevier-1-s2-0-s0360319911017496-,Reactivity of CeO2-based ceramics for solar hydrogen production via a two-step water-splitting cycle with concentrated solar energy,International Journal of Hyrdogen Energy,https://doi.org/10.1016/j.ijhydene.2011.07.089,,Ce0.9Sr0.1O1.9,Ce0.9Sr0.1O1.9,,,,,,,,,,,,,,,,,,,,,,,,,
paidarticles-elsevier-1-s2-0-s0360319911017496-,Reactivity of CeO2-based ceramics for solar hydrogen production via a two-step water-splitting cycle with concentrated solar energy,International Journal of Hyrdogen Energy,https://doi.org/10.1016/j.ijhydene.2011.07.089,,Ce0.9Y0.1O2,Ce0.9Y0.1O2,,,,,,,,,,,,,,,,,,,,,,,,,
paidarticles-elsevier-1-s2-0-s0360319911017496-,Reactivity of CeO2-based ceramics for solar hydrogen production via a two-step water-splitting cycle with concentrated solar energy,International Journal of Hyrdogen Energy,https://doi.org/10.1016/j.ijhydene.2011.07.089,,Ce0.9Zr0.1O2,Ce0.9Zr0.1O2,,,,,,,,,,,,,,,,,,,,,,,,,
paidarticles-elsevier-1-s2-0-s0360319911017496-,Reactivity of CeO2-based ceramics for solar hydrogen production via a two-step water-splitting cycle with concentrated solar energy,International Journal of Hyrdogen Energy,https://doi.org/10.1016/j.ijhydene.2011.07.089,page3,CeO2,CeO2,,,,,,,,,,,,,,,,,,2,,O2,1.8,ml/g,H2,3.22,ml/g
paidarticles-elsevier-1-s2-0-s0360319911017496-,Reactivity of CeO2-based ceramics for solar hydrogen production via a two-step water-splitting cycle with concentrated solar energy,International Journal of Hyrdogen Energy,https://doi.org/10.1016/j.ijhydene.2011.07.089,,CeO2,CeO2,,,,,,,,,,,,,,,,,,,,,,,,,
paidarticles-elsevier-1-s2-0-s0360319911005982-,Thermochemical water-splitting for H2 generation using sol-gel derived Mn-ferrite in a packed bed reactor,International Journal of Hyrdogen Energy,https://doi.org/10.1016/j.ijhydene.2011.03.010,,Mn0.43Fe2.57O4,Mn0.43Fe2.57O4,,,,,,,,,,,,,,,,,,,,,,,,,
paidarticles-elsevier-1-s2-0-s0360319911005982-,Thermochemical water-splitting for H2 generation using sol-gel derived Mn-ferrite in a packed bed reactor,International Journal of Hyrdogen Energy,https://doi.org/10.1016/j.ijhydene.2011.03.010,,Mn0.74Fe1.26O3,Mn0.74Fe1.26O3,,,,,,,,,,,,,,,,,,,,,,,,,
paidarticles-elsevier-1-s2-0-s0360319911005982-,Thermochemical water-splitting for H2 generation using sol-gel derived Mn-ferrite in a packed bed reactor,International Journal of Hyrdogen Energy,https://doi.org/10.1016/j.ijhydene.2011.03.010,,MnFe2O4,MnFe2O4,,,,,,,,,,,,,,,,,,,,,,,,,
paidarticles-elsevier-1-s2-0-s0360319911001236-,Catalytic investigation of ceria-zirconia solid solutions for solar hydrogen production,International Journal of Hydrogen Energy,https://doi.org/10.1016/j.ijhydene.2011.01.078,,Zr0.1Ce0.9O2,Zr0.1Ce0.9O2,,,,,,,,,,,,,,,,,,,,,,,,,
paidarticles-elsevier-1-s2-0-s0360319911001236-,Catalytic investigation of ceria-zirconia solid solutions for solar hydrogen production,International Journal of Hydrogen Energy,https://doi.org/10.1016/j.ijhydene.2011.01.078,,Zr0.2Ce0.8O2,Zr0.2Ce0.8O2,,,,,,,,,,,,,,,,,,,,,,,,,
paidarticles-elsevier-1-s2-0-s0360319911001194-,Thermochemical two-step water splitting by internally circulating fluidized bed of NiFe2O4 particles: Successive reaction of thermal-reduction and water-decomposition steps,International Journal of Hydrogen Energy,https://doi.org/10.1016/j.ijhydene.2011.01.076,page5,NiFe2O4 18.5wt%/m-ZrO2,NiFe2O4 18.5wt%/m-ZrO2,,,,,,,,,,,,,,82, C,82, C,1,"Input power: 2.6 kW, Irradiation time: 15 min, Total N2 flow: 3.0 dm3min-1, Flow ratio r: 0.5",H2,0.04,Ncm3/g,,,
paidarticles-elsevier-1-s2-0-s0360319911001194-,Thermochemical two-step water splitting by internally circulating fluidized bed of NiFe2O4 particles: Successive reaction of thermal-reduction and water-decomposition steps,International Journal of Hydrogen Energy,https://doi.org/10.1016/j.ijhydene.2011.01.076,page5,NiFe2O4 18.5wt%/m-ZrO2,NiFe2O4 18.5wt%/m-ZrO2,,,,,,,,,,,,,,82, C,82, C,2,"Input power: 2.6 kW, Irradiation time: 15 min, Total N2 flow: 3.0 dm3min-1, Flow ratio r: 0.5",H2,0.22,Ncm3/g,,,
paidarticles-elsevier-1-s2-0-s0360319911001194-,Thermochemical two-step water splitting by internally circulating fluidized bed of NiFe2O4 particles: Successive reaction of thermal-reduction and water-decomposition steps,International Journal of Hydrogen Energy,https://doi.org/10.1016/j.ijhydene.2011.01.076,page5,NiFe2O4 18.5wt%/m-ZrO2,NiFe2O4 18.5wt%/m-ZrO2,,,,,,,,,,,,,,82, C,82, C,3,"Input power: 2.6 kW, Irradiation time: 15 min, Total N2 flow: 3.0 dm3min-1, Flow ratio r: 0.5",H2,0.87,Ncm3/g,,,
paidarticles-elsevier-1-s2-0-s0360319911001194-,Thermochemical two-step water splitting by internally circulating fluidized bed of NiFe2O4 particles: Successive reaction of thermal-reduction and water-decomposition steps,International Journal of Hydrogen Energy,https://doi.org/10.1016/j.ijhydene.2011.01.076,page5,NiFe2O4 18.5wt%/m-ZrO2,NiFe2O4 18.5wt%/m-ZrO2,,,,,,,,,,,,,,92, C,92, C,4,"Input power: 2.4 kW, Irradiation time: 15 min, Total N2 flow: 3.0 dm3min-1, Flow ratio r: 0.5",H2,1.57,Ncm3/g,,,
paidarticles-elsevier-1-s2-0-s0360319911001194-,Thermochemical two-step water splitting by internally circulating fluidized bed of NiFe2O4 particles: Successive reaction of thermal-reduction and water-decomposition steps,International Journal of Hydrogen Energy,https://doi.org/10.1016/j.ijhydene.2011.01.076,page5,NiFe2O4 18.5wt%/m-ZrO2,NiFe2O4 18.5wt%/m-ZrO2,,,,,,,,,,,,,,92, C,92, C,5,"Input power: 2.4 kW, Irradiation time: 15 min, Total N2 flow: 2.25 dm3min-1, Flow ratio r: 0.5",H2,6.7,Ncm3/g,,,
paidarticles-elsevier-1-s2-0-s0360319911001194-,Thermochemical two-step water splitting by internally circulating fluidized bed of NiFe2O4 particles: Successive reaction of thermal-reduction and water-decomposition steps,International Journal of Hydrogen Energy,https://doi.org/10.1016/j.ijhydene.2011.01.076,page5,NiFe2O4 18.5wt%/m-ZrO2,NiFe2O4 18.5wt%/m-ZrO2,,,,,,,,,,,,,,92, C,92, C,6,"Input power: 2.6 kW, Irradiation time: 15 min, Total N2 flow: 3.0 dm3min-1, Flow ratio r: 0.5",H2,7.78,Ncm3/g,,,
paidarticles-elsevier-1-s2-0-s0360319908016650-,Monoclinic zirconia-supported Fe3O4 for the two-step water-splitting thermochemical cycle at high thermal reduction temperatures of 1400‚Äö√Ñ√¨1600 C,International Journal of Hydrogen Energy,https://doi.org/10.1016/j.ijhydene.2008.12.007,page6,Fe3O4,Fe3O4,,,,,,,,,,,,,,1400, C,1500, C,1,,conversion,13.7,%,conversion,14,%
paidarticles-elsevier-1-s2-0-s0360319908016650-,Monoclinic zirconia-supported Fe3O4 for the two-step water-splitting thermochemical cycle at high thermal reduction temperatures of 1400‚Äö√Ñ√¨1600 C,International Journal of Hydrogen Energy,https://doi.org/10.1016/j.ijhydene.2008.12.007,page6,Fe3O4,Fe3O4,,,,,,,,,,,,,,1500, C,1600, C,2,,conversion,52.8,%,conversion,27.9,%
paidarticles-elsevier-1-s2-0-s0360319908016650-,Monoclinic zirconia-supported Fe3O4 for the two-step water-splitting thermochemical cycle at high thermal reduction temperatures of 1400‚Äö√Ñ√¨1600 C,International Journal of Hydrogen Energy,https://doi.org/10.1016/j.ijhydene.2008.12.007,page6,Fe3O4,Fe3O4,,,,,,,,,,,,,,1600, C,,,3,,conversion,45.7,%,conversion,63.7,%
paidarticles-elsevier-1-s2-0-s0360319908016650-,Monoclinic zirconia-supported Fe3O4 for the two-step water-splitting thermochemical cycle at high thermal reduction temperatures of 1400‚Äö√Ñ√¨1600 C,International Journal of Hydrogen Energy,https://doi.org/10.1016/j.ijhydene.2008.12.007,page6,Fe3O4,Fe3O4,,,,,,,,,,,,,,,,,,4,,conversion,57.4,%,conversion,58.8,%
paidarticles-elsevier-1-s2-0-s0272884222000542-,"Synthesis, characterization, and methanol steam reforming performance for hydrogen production on perovskite-type oxides SrCo1-xCuxO3-≈í•",Ceramics International,https://doi.org/10.1016/j.ceramint.2022.01.054,,SrCo0.2Cu0.8O3,SrCo0.2Cu0.8O3,Sr,,,1,,,Co,Cu,,0.2,0.8,,,,,,,,,,,,,,
paidarticles-elsevier-1-s2-0-s0272884222000542-,"Synthesis, characterization, and methanol steam reforming performance for hydrogen production on perovskite-type oxides SrCo1-xCuxO3-≈í•",Ceramics International,https://doi.org/10.1016/j.ceramint.2022.01.054,,SrCo0.4Cu0.6O3,SrCo0.4Cu0.6O3,Sr,,,1,,,Co,Cu,,0.4,0.6,,,,,,,,,,,,,,
paidarticles-elsevier-1-s2-0-s0272884222000542-,"Synthesis, characterization, and methanol steam reforming performance for hydrogen production on perovskite-type oxides SrCo1-xCuxO3-≈í•",Ceramics International,https://doi.org/10.1016/j.ceramint.2022.01.054,,SrCo0.6Cu0.4O3,SrCo0.6Cu0.4O3,Sr,,,1,,,Co,Cu,,0.6,0.4,,,,,,,,,,,,,,
paidarticles-elsevier-1-s2-0-s0272884222000542-,"Synthesis, characterization, and methanol steam reforming performance for hydrogen production on perovskite-type oxides SrCo1-xCuxO3-≈í•",Ceramics International,https://doi.org/10.1016/j.ceramint.2022.01.054,,SrCo0.8Cu0.2O3,SrCo0.8Cu0.2O3,Sr,,,1,,,Co,Cu,,0.8,0.2,,,,,,,,,,,,,,
paidarticles-elsevier-1-s2-0-s0272884222000542-,"Synthesis, characterization, and methanol steam reforming performance for hydrogen production on perovskite-type oxides SrCo1-xCuxO3-≈í•",Ceramics International,https://doi.org/10.1016/j.ceramint.2022.01.054,,SrCoO3,SrCoO3,Sr,,,1,,,Co,,,1,,,,,,,,,,,,,,,
paidarticles-elsevier-1-s2-0-s0272884222000542-,"Synthesis, characterization, and methanol steam reforming performance for hydrogen production on perovskite-type oxides SrCo1-xCuxO3-≈í•",Ceramics International,https://doi.org/10.1016/j.ceramint.2022.01.054,,SrCuO3,SrCuO3,Sr,,,1,,,Cu,,,1,,,,,,,,,,,,,,,
paidarticles-elsevier-1-s2-0-s0272884220321829-,Design and characterization of novel manganite perovskites Ba1-xBixTi1-xMnxO3 (0‚Äö√¢ßx‚Äö√¢ß0.2),Ceramics International,https://doi.org/10.1016/j.ceramint.2020.07.169,,Ba0.781Bi0.198Ti0.8Mn0.196O2.972,Ba0.781Bi0.198Ti0.8Mn0.196O2.972,Ba,Bi,,0.8,0.2,,Ti,Mn,,0.8,0.2,,,,,,,,,,,,,,
paidarticles-elsevier-1-s2-0-s0272884220321829-,Design and characterization of novel manganite perovskites Ba1-xBixTi1-xMnxO3 (0‚Äö√¢ßx‚Äö√¢ß0.2),Ceramics International,https://doi.org/10.1016/j.ceramint.2020.07.169,,Ba0.884Bi0.099Ti0.9Mn0.098O2.98,Ba0.884Bi0.099Ti0.9Mn0.098O2.98,Ba,Bi,,0.884,0.099,,Ti,Mn,,0.9,0.098,,,,,,,,,,,,,,
paidarticles-elsevier-1-s2-0-s0272884220321829-,Design and characterization of novel manganite perovskites Ba1-xBixTi1-xMnxO3 (0‚Äö√¢ßx‚Äö√¢ß0.2),Ceramics International,https://doi.org/10.1016/j.ceramint.2020.07.169,,Ba0.8Bi0.2Ti0.8Mn0.2O3,Ba0.8Bi0.2Ti0.8Mn0.2O3,Ba,Bi,,0.8,0.2,,Ti,Mn,,0.8,0.2,,,,,,,,,,,,,,
paidarticles-elsevier-1-s2-0-s0272884220321829-,Design and characterization of novel manganite perovskites Ba1-xBixTi1-xMnxO3 (0‚Äö√¢ßx‚Äö√¢ß0.2),Ceramics International,https://doi.org/10.1016/j.ceramint.2020.07.169,,Ba0.9Bi0.1Ti0.9Mn0.1O3,Ba0.9Bi0.1Ti0.9Mn0.1O3,Ba,Bi,,0.9,0.1,,Ti,Mn,,0.9,0.1,,,,,,,,,,,,,,
paidarticles-elsevier-1-s2-0-s0272884220321829-,Design and characterization of novel manganite perovskites Ba1-xBixTi1-xMnxO3 (0‚Äö√¢ßx‚Äö√¢ß0.2),Ceramics International,https://doi.org/10.1016/j.ceramint.2020.07.169,,BaTiO3,BaTiO3,Ba,,,1,,,Ti,,,1,,,,,,,,,,,,,,,
paidarticles-elsevier-1-s2-0-s025405842101141x-,"Investigation of reactive perovskite materials for solar fuel production via two-step redox cycles: Thermochemical activity, thermodynamic properties and reduction kinetics",Materials Chemistry and Physics,https://doi.org/10.1016/j.matchemphys.2021.125358,,Ca0.5Sr0.5MnO3,Ca0.5Sr0.5MnO3,Ca,Sr,,0.5,0.5,,Mn,,,1,,,,,,,,,,,,,,,
paidarticles-elsevier-1-s2-0-s025405842101141x-,"Investigation of reactive perovskite materials for solar fuel production via two-step redox cycles: Thermochemical activity, thermodynamic properties and reduction kinetics",Materials Chemistry and Physics,https://doi.org/10.1016/j.matchemphys.2021.125358,page10,CSM,CeO2,,,,,,,,,,,,,,,,0.475, unknwn,,,O2,1469,µmol/g,CO,923,unknown
paidarticles-elsevier-1-s2-0-s025405842101141x-,"Investigation of reactive perovskite materials for solar fuel production via two-step redox cycles: Thermochemical activity, thermodynamic properties and reduction kinetics",Materials Chemistry and Physics,https://doi.org/10.1016/j.matchemphys.2021.125358,page10,LSMMg-P1,La0.5Sr0.5Mn0.9Mg0.1O3,,,,,,,,,,,,,,,,0.231, unknwn,,,O2,542,µmol/g,CO,784,unknown
