Repository: kshen-noble/demos-sl

File: chevron-lit-review/v4_chevron.csv (part 7 of 23)
noble_filename_abbrev,article_title,journal_name,doi,table_page_num,catalyst_formula_raw,catalyst_formula,a1,a2,a3,a1_perc,a2_perc,a3_perc,b1,b2,b3,b1_perc,b2_perc,b3_perc,synthesis_method,reaction_oxidation_temperature,reaction_oxidation_temperature_units,reaction_reduction_temperature,reaction_reduction_temperature_units,cycle_number,extra_operating_condtions,yield_1,yield_1_amt,yield_1_units,yield_2,yield_2_amt,yield_2_units
paidarticles-elsevier-1-s2-0-s025405842101141x-,"Investigation of reactive perovskite materials for solar fuel production via two-step redox cycles: Thermochemical activity, thermodynamic properties and reduction kinetics",Materials Chemistry and Physics,https://doi.org/10.1016/j.matchemphys.2021.125358,,La0.5Sr0.5Mn0.9Mg0.1O3,La0.5Sr0.5Mn0.9Mg0.1O3,La,Sr,,0.5,0.5,,Mn,Mg,,0.9,0.1,,,,,,,,,,,,,,
paidarticles-elsevier-1-s2-0-s025405842101141x-,"Investigation of reactive perovskite materials for solar fuel production via two-step redox cycles: Thermochemical activity, thermodynamic properties and reduction kinetics",Materials Chemistry and Physics,https://doi.org/10.1016/j.matchemphys.2021.125358,,La0.5Sr0.5Mn0.9Mg0.1O3.1,La0.5Sr0.5Mn0.9Mg0.1O3,La,Sr,,0.5,0.5,,Mn,Mg,,0.9,0.1,,,,,,,,,,,,,,
paidarticles-elsevier-1-s2-0-s025405842101141x-,"Investigation of reactive perovskite materials for solar fuel production via two-step redox cycles: Thermochemical activity, thermodynamic properties and reduction kinetics",Materials Chemistry and Physics,https://doi.org/10.1016/j.matchemphys.2021.125358,,La0.5Sr0.5Mn0.9Mg0.1O3.2,La0.5Sr0.5Mn0.9Mg0.1O3,La,Sr,,0.5,0.5,,Mn,Mg,,0.9,0.1,,,,,,,,,,,,,,
paidarticles-elsevier-1-s2-0-s0196890423001188-,Selection of iron-based oxygen carriers for two-step solar thermochemical splitting of carbon dioxide,Energy Conversion & Management,https://doi.org/10.1016/j.enconman.2023.116772,page5,CeO2,CeO2,,,,,,,,,,,,,,,,,,2,,O2,126.36,µmol/g,O2,18.87,µmol/g
paidarticles-elsevier-1-s2-0-s0196890423001188-,Selection of iron-based oxygen carriers for two-step solar thermochemical splitting of carbon dioxide,Energy Conversion & Management,https://doi.org/10.1016/j.enconman.2023.116772,,CeO2,CeO2,,,,,,,,,,,,,,,,,,,,,,,,,
paidarticles-elsevier-1-s2-0-s0196890423001188-,Selection of iron-based oxygen carriers for two-step solar thermochemical splitting of carbon dioxide,Energy Conversion & Management,https://doi.org/10.1016/j.enconman.2023.116772,page6,50%CF-Co,CoFe2O4-Co3O4 (50:50 wt%),,,,,,,,,,,,,,,,,,2,,O2,1628.74,µmol/g,O2,228.68,µmol/g
paidarticles-elsevier-1-s2-0-s0196890423001188-,Selection of iron-based oxygen carriers for two-step solar thermochemical splitting of carbon dioxide,Energy Conversion & Management,https://doi.org/10.1016/j.enconman.2023.116772,page6,50%CF-Ni,CoFe2O4-NiO (50:50 wt%),,,,,,,,,,,,,,,,,,2,,O2,661.3,µmol/g,O2,265.67,µmol/g
paidarticles-elsevier-1-s2-0-s0196890423001188-,Selection of iron-based oxygen carriers for two-step solar thermochemical splitting of carbon dioxide,Energy Conversion & Management,https://doi.org/10.1016/j.enconman.2023.116772,page5,CoFe2O4,CoFe2O4,,,,,,,,,,,,,,,,,,2,,O2,596.36,µmol/g,O2,148.15,µmol/g
paidarticles-elsevier-1-s2-0-s0196890423001188-,Selection of iron-based oxygen carriers for two-step solar thermochemical splitting of carbon dioxide,Energy Conversion & Management,https://doi.org/10.1016/j.enconman.2023.116772,,CoFe2O4,CoFe2O4,,,,,,,,,,,,,,,,,,,,,,,,,
paidarticles-elsevier-1-s2-0-s0196890423001188-,Selection of iron-based oxygen carriers for two-step solar thermochemical splitting of carbon dioxide,Energy Conversion & Management,https://doi.org/10.1016/j.enconman.2023.116772,page5,CuFe2O4,CuFe2O4,,,,,,,,,,,,,,,,,,2,,O2,2331.84,µmol/g,O2,532.77,µmol/g
paidarticles-elsevier-1-s2-0-s0196890423001188-,Selection of iron-based oxygen carriers for two-step solar thermochemical splitting of carbon dioxide,Energy Conversion & Management,https://doi.org/10.1016/j.enconman.2023.116772,,CuFe2O4,CuFe2O4,,,,,,,,,,,,,,,,,,,,,,,,,
paidarticles-elsevier-1-s2-0-s0196890423001188-,Selection of iron-based oxygen carriers for two-step solar thermochemical splitting of carbon dioxide,Energy Conversion & Management,https://doi.org/10.1016/j.enconman.2023.116772,page6,50%NF-Co,NiFe2O4-Co3O4 (50:50 wt%),,,,,,,,,,,,,,,,,,2,,O2,1835.68,µmol/g,O2,194.12,µmol/g
paidarticles-elsevier-1-s2-0-s0196890423001188-,Selection of iron-based oxygen carriers for two-step solar thermochemical splitting of carbon dioxide,Energy Conversion & Management,https://doi.org/10.1016/j.enconman.2023.116772,page6,50%NF-Ni,NiFe2O4-NiO (50:50 wt%),,,,,,,,,,,,,,,,,,2,,O2,621.92,µmol/g,O2,172.83,µmol/g
paidarticles-elsevier-1-s2-0-s0196890423001188-,Selection of iron-based oxygen carriers for two-step solar thermochemical splitting of carbon dioxide,Energy Conversion & Management,https://doi.org/10.1016/j.enconman.2023.116772,page5,NiFe2O4,NiFe2O4,,,,,,,,,,,,,,,,,,2,,O2,1104.11,µmol/g,O2,105.27,µmol/g
paidarticles-elsevier-1-s2-0-s0196890423001188-,Selection of iron-based oxygen carriers for two-step solar thermochemical splitting of carbon dioxide,Energy Conversion & Management,https://doi.org/10.1016/j.enconman.2023.116772,page4,NiFe2O4,NiFe2O4,,,,,,,,,,,,,,,,,,1,Condition (a),O2,791.06,µmol/g,O2,12.19,µmol/g
paidarticles-elsevier-1-s2-0-s0196890423001188-,Selection of iron-based oxygen carriers for two-step solar thermochemical splitting of carbon dioxide,Energy Conversion & Management,https://doi.org/10.1016/j.enconman.2023.116772,page4,NiFe2O4,NiFe2O4,,,,,,,,,,,,,,,,,,2,Condition (b),O2,685.76,µmol/g,O2,4.87,µmol/g
paidarticles-elsevier-1-s2-0-s0196890423001188-,Selection of iron-based oxygen carriers for two-step solar thermochemical splitting of carbon dioxide,Energy Conversion & Management,https://doi.org/10.1016/j.enconman.2023.116772,page4,NiFe2O4,NiFe2O4,,,,,,,,,,,,,,,,,,3,Condition (c),O2,1104.11,µmol/g,O2,105.27,µmol/g
paidarticles-elsevier-1-s2-0-s0196890423001188-,Selection of iron-based oxygen carriers for two-step solar thermochemical splitting of carbon dioxide,Energy Conversion & Management,https://doi.org/10.1016/j.enconman.2023.116772,,NiFe2O4,NiFe2O4,,,,,,,,,,,,,,,,,,,,,,,,,
paidarticles-elsevier-1-s2-0-s0196890423001188-,Selection of iron-based oxygen carriers for two-step solar thermochemical splitting of carbon dioxide,Energy Conversion & Management,https://doi.org/10.1016/j.enconman.2023.116772,page5,NiO-Fe2O3,NiO-Fe2O3,,,,,,,,,,,,,,,,,,2,,O2,1165.82,µmol/g,O2,64.19,µmol/g
paidarticles-elsevier-1-s2-0-s0196890423001188-,Selection of iron-based oxygen carriers for two-step solar thermochemical splitting of carbon dioxide,Energy Conversion & Management,https://doi.org/10.1016/j.enconman.2023.116772,page5,SrFe12O19,SrFe12O19,,,,,,,,,,,,,,,,,,2,,O2,1025.49,µmol/g,O2,216.12,µmol/g
paidarticles-elsevier-1-s2-0-s0196890423001188-,Selection of iron-based oxygen carriers for two-step solar thermochemical splitting of carbon dioxide,Energy Conversion & Management,https://doi.org/10.1016/j.enconman.2023.116772,,SrFe12O19,SrFe12O19,,,,,,,,,,,,,,,,,,,,,,,,,
paidarticles-elsevier-1-s2-0-s0196890423001188-,Selection of iron-based oxygen carriers for two-step solar thermochemical splitting of carbon dioxide,Energy Conversion & Management,https://doi.org/10.1016/j.enconman.2023.116772,page5,ZnFe2O4,ZnFe2O4,,,,,,,,,,,,,,,,,,2,,O2,1462.19,µmol/g,O2,730.02,µmol/g
paidarticles-elsevier-1-s2-0-s0196890423001188-,Selection of iron-based oxygen carriers for two-step solar thermochemical splitting of carbon dioxide,Energy Conversion & Management,https://doi.org/10.1016/j.enconman.2023.116772,,ZnFe2O4,ZnFe2O4,,,,,,,,,,,,,,,,,,,,,,,,,
paidarticles-elsevier-1-s2-0-s0196890420304830-,Hydrogen production by water splitting with Mn3-xCoxO4 mixed oxides thermochemical cycles: A thermodynamic analysis,Energy Conversion & Management,https://doi.org/10.1016/j.enconman.2020.112945,page6,Mn0.3Co2.7O4,Mn0.3Co2.7O4,,,,,,,,,,,,,,1325-1846, K,1048-1273, K,,,,,,,,
paidarticles-elsevier-1-s2-0-s0196890420304830-,Hydrogen production by water splitting with Mn3-xCoxO4 mixed oxides thermochemical cycles: A thermodynamic analysis,Energy Conversion & Management,https://doi.org/10.1016/j.enconman.2020.112945,page8,Mn0.3Co2.7O4,Mn0.3Co2.7O4,,,,,,,,,,,,,,1325, K,1534-1723, K,,N2/mixed oxide = 0.1,,,,,,
paidarticles-elsevier-1-s2-0-s0196890420304830-,Hydrogen production by water splitting with Mn3-xCoxO4 mixed oxides thermochemical cycles: A thermodynamic analysis,Energy Conversion & Management,https://doi.org/10.1016/j.enconman.2020.112945,page6,Mn0.3Co2.7O4,Mn0.3Co2.7O4,,,,,,,,,,,,,,1325, K,1048, K,,,,,,,,
paidarticles-elsevier-1-s2-0-s0196890420304830-,Hydrogen production by water splitting with Mn3-xCoxO4 mixed oxides thermochemical cycles: A thermodynamic analysis,Energy Conversion & Management,https://doi.org/10.1016/j.enconman.2020.112945,page6,Mn0.9Co2.1O4,Mn0.9Co2.1O4,,,,,,,,,,,,,,1268-1828, K,1090-1315, K,,,,,,,,
paidarticles-elsevier-1-s2-0-s0196890420304830-,Hydrogen production by water splitting with Mn3-xCoxO4 mixed oxides thermochemical cycles: A thermodynamic analysis,Energy Conversion & Management,https://doi.org/10.1016/j.enconman.2020.112945,page8,Mn0.9Co2.1O4,Mn0.9Co2.1O4,,,,,,,,,,,,,,1268, K,1472-1643, K,,N2/mixed oxide = 1,,,,,,
paidarticles-elsevier-1-s2-0-s0196890420304830-,Hydrogen production by water splitting with Mn3-xCoxO4 mixed oxides thermochemical cycles: A thermodynamic analysis,Energy Conversion & Management,https://doi.org/10.1016/j.enconman.2020.112945,page6,Mn0.9Co2.1O4,Mn0.9Co2.1O4,,,,,,,,,,,,,,1268, K,1090, K,,,,,,,,
paidarticles-elsevier-1-s2-0-s0196890420304830-,Hydrogen production by water splitting with Mn3-xCoxO4 mixed oxides thermochemical cycles: A thermodynamic analysis,Energy Conversion & Management,https://doi.org/10.1016/j.enconman.2020.112945,page6,Mn1.5Co1.5O4,Mn1.5Co1.5O4,,,,,,,,,,,,,,1221-1717, K,1124-1357, K,,,,,,,,
paidarticles-elsevier-1-s2-0-s0196890420304830-,Hydrogen production by water splitting with Mn3-xCoxO4 mixed oxides thermochemical cycles: A thermodynamic analysis,Energy Conversion & Management,https://doi.org/10.1016/j.enconman.2020.112945,page8,Mn1.5Co1.5O4,Mn1.5Co1.5O4,,,,,,,,,,,,,,1221, K,1411-1573, K,,N2/mixed oxide = 2,,,,,,
paidarticles-elsevier-1-s2-0-s0196890420304830-,Hydrogen production by water splitting with Mn3-xCoxO4 mixed oxides thermochemical cycles: A thermodynamic analysis,Energy Conversion & Management,https://doi.org/10.1016/j.enconman.2020.112945,page6,Mn1.5Co1.5O4,Mn1.5Co1.5O4,,,,,,,,,,,,,,1221, K,1124, K,,,,,,,,
paidarticles-elsevier-1-s2-0-s0196890420304830-,Hydrogen production by water splitting with Mn3-xCoxO4 mixed oxides thermochemical cycles: A thermodynamic analysis,Energy Conversion & Management,https://doi.org/10.1016/j.enconman.2020.112945,page6,Mn2.1Co0.9O4,Mn2.1Co0.9O4,,,,,,,,,,,,,,1165-1648, K,1164-1399, K,,,,,,,,
paidarticles-elsevier-1-s2-0-s0196890420304830-,Hydrogen production by water splitting with Mn3-xCoxO4 mixed oxides thermochemical cycles: A thermodynamic analysis,Energy Conversion & Management,https://doi.org/10.1016/j.enconman.2020.112945,page8,Mn2.1Co0.9O4,Mn2.1Co0.9O4,,,,,,,,,,,,,,1165, K,1352-1503, K,,N2/mixed oxide = 3,,,,,,
paidarticles-elsevier-1-s2-0-s0196890420304830-,Hydrogen production by water splitting with Mn3-xCoxO4 mixed oxides thermochemical cycles: A thermodynamic analysis,Energy Conversion & Management,https://doi.org/10.1016/j.enconman.2020.112945,page6,Mn2.1Co0.9O4,Mn2.1Co0.9O4,,,,,,,,,,,,,,1165, K,1164, K,,,,,,,,
paidarticles-elsevier-1-s2-0-s0196890419311884-,A review and comparative evaluation of thermochemical water splitting cycles for hydrogen production,Energy Conversion & Management,https://doi.org/10.1016/j.enconman.2019.112182,page12,Zno/Zn,ZnO/Zn,,,,,,,,,,,,,,100-120, C,1800, C,1,Sulfur oxide as only intermediate,,,,,,
paidarticles-elsevier-1-s2-0-s0196890407004165-,Analysis of solar chemical processes for hydrogen production from water splitting thermochemical cycles,Energy Conversion & Management,https://doi.org/10.1016/j.enconman.2007.12.011,page7,Fe2O3/Fe3O4,Fe2O3/Fe3O4,,,,,,,,,,,,,,1600, K,,,1,C= 2000,,61.4,%,,15.7,%
paidarticles-elsevier-1-s2-0-s0196890407004165-,Analysis of solar chemical processes for hydrogen production from water splitting thermochemical cycles,Energy Conversion & Management,https://doi.org/10.1016/j.enconman.2007.12.011,page7,Fe3O4/FeO,Fe3O4/FeO,,,,,,,,,,,,,,1900, K,,,1,C= 2000,,43,%,,10.3,%
paidarticles-elsevier-1-s2-0-s0196890407004165-,Analysis of solar chemical processes for hydrogen production from water splitting thermochemical cycles,Energy Conversion & Management,https://doi.org/10.1016/j.enconman.2007.12.011,page7,ZnO/Zn,ZnO/Zn,,,,,,,,,,,,,,2000, K,,,1,C= 2000,,34.6,%,,10.1,%
paidarticles-elsevier-1-s2-0-s0169433219337250-,"Thermochemical splitting of CO2 using solution combustion synthesized LaMO3 (where, M = Co, Fe, Mn, Ni, Al, Cr, Sr)",Applied Surface Science,https://doi.org/10.1016/j.apsusc.2019.144908,page7,LaAl,LaAlO3,La,,,1,,,Al,,,1,,,,,,,,1,,O2,68.4,µmol/g,CO,120.9,µmol/g
paidarticles-elsevier-1-s2-0-s0169433219337250-,"Thermochemical splitting of CO2 using solution combustion synthesized LaMO3 (where, M = Co, Fe, Mn, Ni, Al, Cr, Sr)",Applied Surface Science,https://doi.org/10.1016/j.apsusc.2019.144908,page7,LaAl,LaAlO3,La,,,1,,,Al,,,1,,,,,,,,2,,O2,43.3,µmol/g,CO,77.5,µmol/g
paidarticles-elsevier-1-s2-0-s0169433219337250-,"Thermochemical splitting of CO2 using solution combustion synthesized LaMO3 (where, M = Co, Fe, Mn, Ni, Al, Cr, Sr)",Applied Surface Science,https://doi.org/10.1016/j.apsusc.2019.144908,page7,LaAl,LaAlO3,La,,,1,,,Al,,,1,,,,,,,,3,,O2,49.1,µmol/g,CO,86.6,µmol/g
paidarticles-elsevier-1-s2-0-s0169433219337250-,"Thermochemical splitting of CO2 using solution combustion synthesized LaMO3 (where, M = Co, Fe, Mn, Ni, Al, Cr, Sr)",Applied Surface Science,https://doi.org/10.1016/j.apsusc.2019.144908,,LaAlO3,LaAlO3,La,,,1,,,Al,,,1,,,,,,,,,,,,,,,
paidarticles-elsevier-1-s2-0-s0169433219337250-,"Thermochemical splitting of CO2 using solution combustion synthesized LaMO3 (where, M = Co, Fe, Mn, Ni, Al, Cr, Sr)",Applied Surface Science,https://doi.org/10.1016/j.apsusc.2019.144908,page7,LaCo,LaCoO3,La,,,1,,,Co,,,1,,,,,,,,1,,O2,655.6,µmol/g,CO,46.9,µmol/g
paidarticles-elsevier-1-s2-0-s0169433219337250-,"Thermochemical splitting of CO2 using solution combustion synthesized LaMO3 (where, M = Co, Fe, Mn, Ni, Al, Cr, Sr)",Applied Surface Science,https://doi.org/10.1016/j.apsusc.2019.144908,page7,LaCo,LaCoO3,La,,,1,,,Co,,,1,,,,,,,,2,,O2,145.4,µmol/g,CO,48.5,µmol/g
paidarticles-elsevier-1-s2-0-s0169433219337250-,"Thermochemical splitting of CO2 using solution combustion synthesized LaMO3 (where, M = Co, Fe, Mn, Ni, Al, Cr, Sr)",Applied Surface Science,https://doi.org/10.1016/j.apsusc.2019.144908,page7,LaCo,LaCoO3,La,,,1,,,Co,,,1,,,,,,,,3,,O2,87.5,µmol/g,CO,53.1,µmol/g
paidarticles-elsevier-1-s2-0-s0169433219337250-,"Thermochemical splitting of CO2 using solution combustion synthesized LaMO3 (where, M = Co, Fe, Mn, Ni, Al, Cr, Sr)",Applied Surface Science,https://doi.org/10.1016/j.apsusc.2019.144908,,LaCoO3,LaCoO3,La,,,1,,,Co,,,1,,,,,,,,,,,,,,,
paidarticles-elsevier-1-s2-0-s0169433219337250-,"Thermochemical splitting of CO2 using solution combustion synthesized LaMO3 (where, M = Co, Fe, Mn, Ni, Al, Cr, Sr)",Applied Surface Science,https://doi.org/10.1016/j.apsusc.2019.144908,page7,LaCr,LaCrO3,La,,,1,,,Cr,,,1,,,,,,,,1,,O2,37.6,µmol/g,CO,51.9,µmol/g
paidarticles-elsevier-1-s2-0-s0169433219337250-,"Thermochemical splitting of CO2 using solution combustion synthesized LaMO3 (where, M = Co, Fe, Mn, Ni, Al, Cr, Sr)",Applied Surface Science,https://doi.org/10.1016/j.apsusc.2019.144908,page7,LaCr,LaCrO3,La,,,1,,,Cr,,,1,,,,,,,,2,,O2,27.1,µmol/g,CO,28.6,µmol/g
paidarticles-elsevier-1-s2-0-s0169433219337250-,"Thermochemical splitting of CO2 using solution combustion synthesized LaMO3 (where, M = Co, Fe, Mn, Ni, Al, Cr, Sr)",Applied Surface Science,https://doi.org/10.1016/j.apsusc.2019.144908,page7,LaCr,LaCrO3,La,,,1,,,Cr,,,1,,,,,,,,3,,O2,22.1,µmol/g,CO,14.3,µmol/g
paidarticles-elsevier-1-s2-0-s0169433219337250-,"Thermochemical splitting of CO2 using solution combustion synthesized LaMO3 (where, M = Co, Fe, Mn, Ni, Al, Cr, Sr)",Applied Surface Science,https://doi.org/10.1016/j.apsusc.2019.144908,,LaCrO3,LaCrO3,La,,,1,,,Cr,,,1,,,,,,,,,,,,,,,
paidarticles-elsevier-1-s2-0-s0169433219337250-,"Thermochemical splitting of CO2 using solution combustion synthesized LaMO3 (where, M = Co, Fe, Mn, Ni, Al, Cr, Sr)",Applied Surface Science,https://doi.org/10.1016/j.apsusc.2019.144908,page7,LaFe,LaFeO3,La,,,1,,,Fe,,,1,,,,,,,,1,,O2,32.8,µmol/g,CO,53.8,µmol/g
paidarticles-elsevier-1-s2-0-s0169433219337250-,"Thermochemical splitting of CO2 using solution combustion synthesized LaMO3 (where, M = Co, Fe, Mn, Ni, Al, Cr, Sr)",Applied Surface Science,https://doi.org/10.1016/j.apsusc.2019.144908,page7,LaFe,LaFeO3,La,,,1,,,Fe,,,1,,,,,,,,2,,O2,27.1,µmol/g,CO,31.6,µmol/g
paidarticles-elsevier-1-s2-0-s0169433219337250-,"Thermochemical splitting of CO2 using solution combustion synthesized LaMO3 (where, M = Co, Fe, Mn, Ni, Al, Cr, Sr)",Applied Surface Science,https://doi.org/10.1016/j.apsusc.2019.144908,page7,LaFe,LaFeO3,La,,,1,,,Fe,,,1,,,,,,,,3,,O2,23.1,µmol/g,CO,24.1,µmol/g
paidarticles-elsevier-1-s2-0-s0169433219337250-,"Thermochemical splitting of CO2 using solution combustion synthesized LaMO3 (where, M = Co, Fe, Mn, Ni, Al, Cr, Sr)",Applied Surface Science,https://doi.org/10.1016/j.apsusc.2019.144908,,LaFeO3,LaFeO3,La,,,1,,,Fe,,,1,,,,,,,,,,,,,,,
paidarticles-elsevier-1-s2-0-s0169433219337250-,"Thermochemical splitting of CO2 using solution combustion synthesized LaMO3 (where, M = Co, Fe, Mn, Ni, Al, Cr, Sr)",Applied Surface Science,https://doi.org/10.1016/j.apsusc.2019.144908,page7,LaMn,LaMnO3,La,,,1,,,Mn,,,1,,,,,,,,1,,O2,347.2,µmol/g,CO,67.6,µmol/g
paidarticles-elsevier-1-s2-0-s0169433219337250-,"Thermochemical splitting of CO2 using solution combustion synthesized LaMO3 (where, M = Co, Fe, Mn, Ni, Al, Cr, Sr)",Applied Surface Science,https://doi.org/10.1016/j.apsusc.2019.144908,page7,LaMn,LaMnO3,La,,,1,,,Mn,,,1,,,,,,,,2,,O2,207.4,µmol/g,CO,32.9,µmol/g
paidarticles-elsevier-1-s2-0-s0169433219337250-,"Thermochemical splitting of CO2 using solution combustion synthesized LaMO3 (where, M = Co, Fe, Mn, Ni, Al, Cr, Sr)",Applied Surface Science,https://doi.org/10.1016/j.apsusc.2019.144908,page7,LaMn,LaMnO3,La,,,1,,,Mn,,,1,,,,,,,,3,,O2,222.9,µmol/g,CO,25.6,µmol/g
paidarticles-elsevier-1-s2-0-s0169433219337250-,"Thermochemical splitting of CO2 using solution combustion synthesized LaMO3 (where, M = Co, Fe, Mn, Ni, Al, Cr, Sr)",Applied Surface Science,https://doi.org/10.1016/j.apsusc.2019.144908,,LaMnO3,LaMnO3,La,,,1,,,Mn,,,1,,,,,,,,,,,,,,,
paidarticles-elsevier-1-s2-0-s0169433219337250-,"Thermochemical splitting of CO2 using solution combustion synthesized LaMO3 (where, M = Co, Fe, Mn, Ni, Al, Cr, Sr)",Applied Surface Science,https://doi.org/10.1016/j.apsusc.2019.144908,page7,LaNi,LaNiO3,La,,,1,,,Ni,,,1,,,,,,,,1,,O2,362.5,µmol/g,CO,28,µmol/g
paidarticles-elsevier-1-s2-0-s0169433219337250-,"Thermochemical splitting of CO2 using solution combustion synthesized LaMO3 (where, M = Co, Fe, Mn, Ni, Al, Cr, Sr)",Applied Surface Science,https://doi.org/10.1016/j.apsusc.2019.144908,page7,LaNi,LaNiO3,La,,,1,,,Ni,,,1,,,,,,,,2,,O2,93.8,µmol/g,CO,15.9,µmol/g
paidarticles-elsevier-1-s2-0-s0169433219337250-,"Thermochemical splitting of CO2 using solution combustion synthesized LaMO3 (where, M = Co, Fe, Mn, Ni, Al, Cr, Sr)",Applied Surface Science,https://doi.org/10.1016/j.apsusc.2019.144908,page7,LaNi,LaNiO3,La,,,1,,,Ni,,,1,,,,,,,,3,,O2,95.6,µmol/g,CO,14.9,µmol/g
paidarticles-elsevier-1-s2-0-s0169433219337250-,"Thermochemical splitting of CO2 using solution combustion synthesized LaMO3 (where, M = Co, Fe, Mn, Ni, Al, Cr, Sr)",Applied Surface Science,https://doi.org/10.1016/j.apsusc.2019.144908,,LaNiO3,LaNiO3,La,,,1,,,Ni,,,1,,,,,,,,,,,,,,,
paidarticles-elsevier-1-s2-0-s0169433219337250-,"Thermochemical splitting of CO2 using solution combustion synthesized LaMO3 (where, M = Co, Fe, Mn, Ni, Al, Cr, Sr)",Applied Surface Science,https://doi.org/10.1016/j.apsusc.2019.144908,page7,LaSr,LaSrO3,La,,,1,,,Sr,,,1,,,,,,,,1,,O2,3425.1,µmol/g,CO,3120.3,µmol/g
paidarticles-elsevier-1-s2-0-s0169433219337250-,"Thermochemical splitting of CO2 using solution combustion synthesized LaMO3 (where, M = Co, Fe, Mn, Ni, Al, Cr, Sr)",Applied Surface Science,https://doi.org/10.1016/j.apsusc.2019.144908,page7,LaSr,LaSrO3,La,,,1,,,Sr,,,1,,,,,,,,2,,O2,1536.8,µmol/g,CO,357.9,µmol/g
paidarticles-elsevier-1-s2-0-s0169433219337250-,"Thermochemical splitting of CO2 using solution combustion synthesized LaMO3 (where, M = Co, Fe, Mn, Ni, Al, Cr, Sr)",Applied Surface Science,https://doi.org/10.1016/j.apsusc.2019.144908,page7,LaSr,LaSrO3,La,,,1,,,Sr,,,1,,,,,,,,3,,O2,176.1,µmol/g,CO,222.2,µmol/g
paidarticles-elsevier-1-s2-0-s0169433219337250-,"Thermochemical splitting of CO2 using solution combustion synthesized LaMO3 (where, M = Co, Fe, Mn, Ni, Al, Cr, Sr)",Applied Surface Science,https://doi.org/10.1016/j.apsusc.2019.144908,,LaSrO3,LaSrO3,La,,,1,,,Sr,,,1,,,,,,,,,,,,,,,
paidarticles-elsevier-1-s2-0-s0169433219315922-,"Combustion synthesized A0.5Sr0.5MnO3-≈í•¨‚Ä†perovskites (where, A‚Äö√Ñ√ò=‚Äö√Ñ√òLa, Nd, Sm, Gd, Tb, Pr, Dy, and Y) as redox materials for thermochemical splitting of CO2",Applied Surface Science,https://doi.org/10.1016/j.apsusc.2019.05.284,page9,DYSM,Dy0.5Sr0.5MnO3,Dy,Sr,,0.5,0.5,,Mn,,,1,,,,,,,,1,,O2,558.7,µmol/g,CO,111.1,µmol/g
paidarticles-elsevier-1-s2-0-s0169433219315922-,"Combustion synthesized A0.5Sr0.5MnO3-≈í•¨‚Ä†perovskites (where, A‚Äö√Ñ√ò=‚Äö√Ñ√òLa, Nd, Sm, Gd, Tb, Pr, Dy, and Y) as redox materials for thermochemical splitting of CO2",Applied Surface Science,https://doi.org/10.1016/j.apsusc.2019.05.284,page9,DYSM,Dy0.5Sr0.5MnO3,Dy,Sr,,0.5,0.5,,Mn,,,1,,,,,,,,2,,O2,68.7,µmol/g,CO,105.1,µmol/g
paidarticles-elsevier-1-s2-0-s0169433219315922-,"Combustion synthesized A0.5Sr0.5MnO3-≈í•¨‚Ä†perovskites (where, A‚Äö√Ñ√ò=‚Äö√Ñ√òLa, Nd, Sm, Gd, Tb, Pr, Dy, and Y) as redox materials for thermochemical splitting of CO2",Applied Surface Science,https://doi.org/10.1016/j.apsusc.2019.05.284,page9,DYSM,Dy0.5Sr0.5MnO3,Dy,Sr,,0.5,0.5,,Mn,,,1,,,,,,,,3,,O2,66.7,µmol/g,CO,101,µmol/g
paidarticles-elsevier-1-s2-0-s0169433219315922-,"Combustion synthesized A0.5Sr0.5MnO3-≈í•¨‚Ä†perovskites (where, A‚Äö√Ñ√ò=‚Äö√Ñ√òLa, Nd, Sm, Gd, Tb, Pr, Dy, and Y) as redox materials for thermochemical splitting of CO2",Applied Surface Science,https://doi.org/10.1016/j.apsusc.2019.05.284,,Dy0.5Sr0.5MnO3,Dy0.5Sr0.5MnO3,Dy,Sr,,0.5,0.5,,Mn,,,1,,,,,,,,,,,,,,,
paidarticles-elsevier-1-s2-0-s0169433219315922-,"Combustion synthesized A0.5Sr0.5MnO3-≈í•¨‚Ä†perovskites (where, A‚Äö√Ñ√ò=‚Äö√Ñ√òLa, Nd, Sm, Gd, Tb, Pr, Dy, and Y) as redox materials for thermochemical splitting of CO2",Applied Surface Science,https://doi.org/10.1016/j.apsusc.2019.05.284,page9,GdSM,Gd0.5Sr0.5MnO3,Gd,Sr,,0.5,0.5,,Mn,,,1,,,,,,,,1,,O2,511.4,µmol/g,CO,153.9,µmol/g
paidarticles-elsevier-1-s2-0-s0169433219315922-,"Combustion synthesized A0.5Sr0.5MnO3-≈í•¨‚Ä†perovskites (where, A‚Äö√Ñ√ò=‚Äö√Ñ√òLa, Nd, Sm, Gd, Tb, Pr, Dy, and Y) as redox materials for thermochemical splitting of CO2",Applied Surface Science,https://doi.org/10.1016/j.apsusc.2019.05.284,page9,GdSM,Gd0.5Sr0.5MnO3,Gd,Sr,,0.5,0.5,,Mn,,,1,,,,,,,,2,,O2,85.6,µmol/g,CO,140.3,µmol/g
paidarticles-elsevier-1-s2-0-s0169433219315922-,"Combustion synthesized A0.5Sr0.5MnO3-≈í•¨‚Ä†perovskites (where, A‚Äö√Ñ√ò=‚Äö√Ñ√òLa, Nd, Sm, Gd, Tb, Pr, Dy, and Y) as redox materials for thermochemical splitting of CO2",Applied Surface Science,https://doi.org/10.1016/j.apsusc.2019.05.284,page9,GdSM,Gd0.5Sr0.5MnO3,Gd,Sr,,0.5,0.5,,Mn,,,1,,,,,,,,3,,O2,88.6,µmol/g,CO,142.3,µmol/g
paidarticles-elsevier-1-s2-0-s0169433219315922-,"Combustion synthesized A0.5Sr0.5MnO3-≈í•¨‚Ä†perovskites (where, A‚Äö√Ñ√ò=‚Äö√Ñ√òLa, Nd, Sm, Gd, Tb, Pr, Dy, and Y) as redox materials for thermochemical splitting of CO2",Applied Surface Science,https://doi.org/10.1016/j.apsusc.2019.05.284,,Gd0.5Sr0.5MnO3,Gd0.5Sr0.5MnO3,Gd,Sr,,0.5,0.5,,Mn,,,1,,,,,,,,,,,,,,,
paidarticles-elsevier-1-s2-0-s0169433219315922-,"Combustion synthesized A0.5Sr0.5MnO3-≈í•¨‚Ä†perovskites (where, A‚Äö√Ñ√ò=‚Äö√Ñ√òLa, Nd, Sm, Gd, Tb, Pr, Dy, and Y) as redox materials for thermochemical splitting of CO2",Applied Surface Science,https://doi.org/10.1016/j.apsusc.2019.05.284,page9,LaSM,La0.5Sr0.5MnO3,La,Sr,,0.5,0.5,,Mn,,,1,,,,,,,,1,,O2,684.3,µmol/g,CO,338.7,µmol/g
paidarticles-elsevier-1-s2-0-s0169433219315922-,"Combustion synthesized A0.5Sr0.5MnO3-≈í•¨‚Ä†perovskites (where, A‚Äö√Ñ√ò=‚Äö√Ñ√òLa, Nd, Sm, Gd, Tb, Pr, Dy, and Y) as redox materials for thermochemical splitting of CO2",Applied Surface Science,https://doi.org/10.1016/j.apsusc.2019.05.284,page9,LaSM,La0.5Sr0.5MnO3,La,Sr,,0.5,0.5,,Mn,,,1,,,,,,,,2,,O2,127.4,µmol/g,CO,224.5,µmol/g
paidarticles-elsevier-1-s2-0-s0169433219315922-,"Combustion synthesized A0.5Sr0.5MnO3-≈í•¨‚Ä†perovskites (where, A‚Äö√Ñ√ò=‚Äö√Ñ√òLa, Nd, Sm, Gd, Tb, Pr, Dy, and Y) as redox materials for thermochemical splitting of CO2",Applied Surface Science,https://doi.org/10.1016/j.apsusc.2019.05.284,page9,LaSM,La0.5Sr0.5MnO3,La,Sr,,0.5,0.5,,Mn,,,1,,,,,,,,3,,O2,127.3,µmol/g,CO,226.1,µmol/g
paidarticles-elsevier-1-s2-0-s0169433219315922-,"Combustion synthesized A0.5Sr0.5MnO3-≈í•¨‚Ä†perovskites (where, A‚Äö√Ñ√ò=‚Äö√Ñ√òLa, Nd, Sm, Gd, Tb, Pr, Dy, and Y) as redox materials for thermochemical splitting of CO2",Applied Surface Science,https://doi.org/10.1016/j.apsusc.2019.05.284,,La0.5Sr0.5MnO3,La0.5Sr0.5MnO3,La,Sr,,0.5,0.5,,Mn,,,1,,,,,,,,,,,,,,,
paidarticles-elsevier-1-s2-0-s0169433219315922-,"Combustion synthesized A0.5Sr0.5MnO3-≈í•¨‚Ä†perovskites (where, A‚Äö√Ñ√ò=‚Äö√Ñ√òLa, Nd, Sm, Gd, Tb, Pr, Dy, and Y) as redox materials for thermochemical splitting of CO2",Applied Surface Science,https://doi.org/10.1016/j.apsusc.2019.05.284,page9,NdSM,Nd0.5Sr0.5MnO3,Nd,Sr,,0.5,0.5,,Mn,,,1,,,,,,,,1,,O2,440.2,µmol/g,CO,207.6,µmol/g
paidarticles-elsevier-1-s2-0-s0169433219315922-,"Combustion synthesized A0.5Sr0.5MnO3-≈í•¨‚Ä†perovskites (where, A‚Äö√Ñ√ò=‚Äö√Ñ√òLa, Nd, Sm, Gd, Tb, Pr, Dy, and Y) as redox materials for thermochemical splitting of CO2",Applied Surface Science,https://doi.org/10.1016/j.apsusc.2019.05.284,page9,NdSM,Nd0.5Sr0.5MnO3,Nd,Sr,,0.5,0.5,,Mn,,,1,,,,,,,,2,,O2,110.8,µmol/g,CO,193.6,µmol/g
paidarticles-elsevier-1-s2-0-s0169433219315922-,"Combustion synthesized A0.5Sr0.5MnO3-≈í•¨‚Ä†perovskites (where, A‚Äö√Ñ√ò=‚Äö√Ñ√òLa, Nd, Sm, Gd, Tb, Pr, Dy, and Y) as redox materials for thermochemical splitting of CO2",Applied Surface Science,https://doi.org/10.1016/j.apsusc.2019.05.284,page9,NdSM,Nd0.5Sr0.5MnO3,Nd,Sr,,0.5,0.5,,Mn,,,1,,,,,,,,3,,O2,107.8,µmol/g,CO,189.6,µmol/g
paidarticles-elsevier-1-s2-0-s0169433219315922-,"Combustion synthesized A0.5Sr0.5MnO3-≈í•¨‚Ä†perovskites (where, A‚Äö√Ñ√ò=‚Äö√Ñ√òLa, Nd, Sm, Gd, Tb, Pr, Dy, and Y) as redox materials for thermochemical splitting of CO2",Applied Surface Science,https://doi.org/10.1016/j.apsusc.2019.05.284,,Nd0.5Sr0.5MnO3,Nd0.5Sr0.5MnO3,Nd,Sr,,0.5,0.5,,Mn,,,1,,,,,,,,,,,,,,,
paidarticles-elsevier-1-s2-0-s0169433219315922-,"Combustion synthesized A0.5Sr0.5MnO3-≈í•¨‚Ä†perovskites (where, A‚Äö√Ñ√ò=‚Äö√Ñ√òLa, Nd, Sm, Gd, Tb, Pr, Dy, and Y) as redox materials for thermochemical splitting of CO2",Applied Surface Science,https://doi.org/10.1016/j.apsusc.2019.05.284,page9,PrSM,Pr0.5Sr0.5MnO3,Pr,Sr,,0.5,0.5,,Mn,,,1,,,,,,,,1,,O2,482.1,µmol/g,CO,299.4,µmol/g
paidarticles-elsevier-1-s2-0-s0169433219315922-,"Combustion synthesized A0.5Sr0.5MnO3-≈í•¨‚Ä†perovskites (where, A‚Äö√Ñ√ò=‚Äö√Ñ√òLa, Nd, Sm, Gd, Tb, Pr, Dy, and Y) as redox materials for thermochemical splitting of CO2",Applied Surface Science,https://doi.org/10.1016/j.apsusc.2019.05.284,page9,PrSM,Pr0.5Sr0.5MnO3,Pr,Sr,,0.5,0.5,,Mn,,,1,,,,,,,,2,,O2,148,µmol/g,CO,254.1,µmol/g
paidarticles-elsevier-1-s2-0-s0169433219315922-,"Combustion synthesized A0.5Sr0.5MnO3-≈í•¨‚Ä†perovskites (where, A‚Äö√Ñ√ò=‚Äö√Ñ√òLa, Nd, Sm, Gd, Tb, Pr, Dy, and Y) as redox materials for thermochemical splitting of CO2",Applied Surface Science,https://doi.org/10.1016/j.apsusc.2019.05.284,page9,PrSM,Pr0.5Sr0.5MnO3,Pr,Sr,,0.5,0.5,,Mn,,,1,,,,,,,,3,,O2,145.5,µmol/g,CO,253.7,µmol/g
paidarticles-elsevier-1-s2-0-s0169433219315922-,"Combustion synthesized A0.5Sr0.5MnO3-≈í•¨‚Ä†perovskites (where, A‚Äö√Ñ√ò=‚Äö√Ñ√òLa, Nd, Sm, Gd, Tb, Pr, Dy, and Y) as redox materials for thermochemical splitting of CO2",Applied Surface Science,https://doi.org/10.1016/j.apsusc.2019.05.284,,Pr0.5Sr0.5MnO3,Pr0.5Sr0.5MnO3,Pr,Sr,,0.5,0.5,,Mn,,,1,,,,,,,,,,,,,,,
paidarticles-elsevier-1-s2-0-s0169433219315922-,"Combustion synthesized A0.5Sr0.5MnO3-≈í•¨‚Ä†perovskites (where, A‚Äö√Ñ√ò=‚Äö√Ñ√òLa, Nd, Sm, Gd, Tb, Pr, Dy, and Y) as redox materials for thermochemical splitting of CO2",Applied Surface Science,https://doi.org/10.1016/j.apsusc.2019.05.284,page9,SmSM,Sm0.5Sr0.5MnO3,Sm,Sr,,0.5,0.5,,Mn,,,1,,,,,,,,1,,O2,472.7,µmol/g,CO,187.3,µmol/g
paidarticles-elsevier-1-s2-0-s0169433219315922-,"Combustion synthesized A0.5Sr0.5MnO3-≈í•¨‚Ä†perovskites (where, A‚Äö√Ñ√ò=‚Äö√Ñ√òLa, Nd, Sm, Gd, Tb, Pr, Dy, and Y) as redox materials for thermochemical splitting of CO2",Applied Surface Science,https://doi.org/10.1016/j.apsusc.2019.05.284,page9,SmSM,Sm0.5Sr0.5MnO3,Sm,Sr,,0.5,0.5,,Mn,,,1,,,,,,,,2,,O2,91.4,µmol/g,CO,151,µmol/g
paidarticles-elsevier-1-s2-0-s0169433219315922-,"Combustion synthesized A0.5Sr0.5MnO3-≈í•¨‚Ä†perovskites (where, A‚Äö√Ñ√ò=‚Äö√Ñ√òLa, Nd, Sm, Gd, Tb, Pr, Dy, and Y) as redox materials for thermochemical splitting of CO2",Applied Surface Science,https://doi.org/10.1016/j.apsusc.2019.05.284,page9,SmSM,Sm0.5Sr0.5MnO3,Sm,Sr,,0.5,0.5,,Mn,,,1,,,,,,,,3,,O2,95.9,µmol/g,CO,149.2,µmol/g
paidarticles-elsevier-1-s2-0-s0169433219315922-,"Combustion synthesized A0.5Sr0.5MnO3-≈í•¨‚Ä†perovskites (where, A‚Äö√Ñ√ò=‚Äö√Ñ√òLa, Nd, Sm, Gd, Tb, Pr, Dy, and Y) as redox materials for thermochemical splitting of CO2",Applied Surface Science,https://doi.org/10.1016/j.apsusc.2019.05.284,,Sm0.5Sr0.5MnO3,Sm0.5Sr0.5MnO3,Sm,Sr,,0.5,0.5,,Mn,,,1,,,,,,,,,,,,,,,
paidarticles-elsevier-1-s2-0-s0169433219315922-,"Combustion synthesized A0.5Sr0.5MnO3-≈í•¨‚Ä†perovskites (where, A‚Äö√Ñ√ò=‚Äö√Ñ√òLa, Nd, Sm, Gd, Tb, Pr, Dy, and Y) as redox materials for thermochemical splitting of CO2",Applied Surface Science,https://doi.org/10.1016/j.apsusc.2019.05.284,page9,TbSM,Tb0.5Sr0.5MnO3,Tb,Sr,,0.5,0.5,,Mn,,,1,,,,,,,,1,,O2,740.2,µmol/g,CO,119.8,µmol/g
paidarticles-elsevier-1-s2-0-s0169433219315922-,"Combustion synthesized A0.5Sr0.5MnO3-≈í•¨‚Ä†perovskites (where, A‚Äö√Ñ√ò=‚Äö√Ñ√òLa, Nd, Sm, Gd, Tb, Pr, Dy, and Y) as redox materials for thermochemical splitting of CO2",Applied Surface Science,https://doi.org/10.1016/j.apsusc.2019.05.284,page9,TbSM,Tb0.5Sr0.5MnO3,Tb,Sr,,0.5,0.5,,Mn,,,1,,,,,,,,2,,O2,72.1,µmol/g,CO,99.7,µmol/g
paidarticles-elsevier-1-s2-0-s0169433219315922-,"Combustion synthesized A0.5Sr0.5MnO3-≈í•¨‚Ä†perovskites (where, A‚Äö√Ñ√ò=‚Äö√Ñ√òLa, Nd, Sm, Gd, Tb, Pr, Dy, and Y) as redox materials for thermochemical splitting of CO2",Applied Surface Science,https://doi.org/10.1016/j.apsusc.2019.05.284,page9,TbSM,Tb0.5Sr0.5MnO3,Tb,Sr,,0.5,0.5,,Mn,,,1,,,,,,,,3,,O2,71.9,µmol/g,CO,101.5,µmol/g
paidarticles-elsevier-1-s2-0-s0169433219315922-,"Combustion synthesized A0.5Sr0.5MnO3-≈í•¨‚Ä†perovskites (where, A‚Äö√Ñ√ò=‚Äö√Ñ√òLa, Nd, Sm, Gd, Tb, Pr, Dy, and Y) as redox materials for thermochemical splitting of CO2",Applied Surface Science,https://doi.org/10.1016/j.apsusc.2019.05.284,,Tb0.5Sr0.5MnO3,Tb0.5Sr0.5MnO3,Tb,Sr,,0.5,0.5,,Mn,,,1,,,,,,,,,,,,,,,
paidarticles-elsevier-1-s2-0-s0169433219315922-,"Combustion synthesized A0.5Sr0.5MnO3-≈í•¨‚Ä†perovskites (where, A‚Äö√Ñ√ò=‚Äö√Ñ√òLa, Nd, Sm, Gd, Tb, Pr, Dy, and Y) as redox materials for thermochemical splitting of CO2",Applied Surface Science,https://doi.org/10.1016/j.apsusc.2019.05.284,page9,YSM,Y0.5Sr0.5MnO3,Y,Sr,,0.5,0.5,,Mn,,,1,,,,,,,,1,,O2,709.1,µmol/g,CO,178,µmol/g
paidarticles-elsevier-1-s2-0-s0169433219315922-,"Combustion synthesized A0.5Sr0.5MnO3-≈í•¨‚Ä†perovskites (where, A‚Äö√Ñ√ò=‚Äö√Ñ√òLa, Nd, Sm, Gd, Tb, Pr, Dy, and Y) as redox materials for thermochemical splitting of CO2",Applied Surface Science,https://doi.org/10.1016/j.apsusc.2019.05.284,page9,YSM,Y0.5Sr0.5MnO3,Y,Sr,,0.5,0.5,,Mn,,,1,,,,,,,,2,,O2,83.3,µmol/g,CO,155,µmol/g
paidarticles-elsevier-1-s2-0-s0169433219315922-,"Combustion synthesized A0.5Sr0.5MnO3-≈í•¨‚Ä†perovskites (where, A‚Äö√Ñ√ò=‚Äö√Ñ√òLa, Nd, Sm, Gd, Tb, Pr, Dy, and Y) as redox materials for thermochemical splitting of CO2",Applied Surface Science,https://doi.org/10.1016/j.apsusc.2019.05.284,page9,YSM,Y0.5Sr0.5MnO3,Y,Sr,,0.5,0.5,,Mn,,,1,,,,,,,,3,,O2,86.1,µmol/g,CO,154,µmol/g
paidarticles-elsevier-1-s2-0-s0169433219315922-,"Combustion synthesized A0.5Sr0.5MnO3-≈í•¨‚Ä†perovskites (where, A‚Äö√Ñ√ò=‚Äö√Ñ√òLa, Nd, Sm, Gd, Tb, Pr, Dy, and Y) as redox materials for thermochemical splitting of CO2",Applied Surface Science,https://doi.org/10.1016/j.apsusc.2019.05.284,,Y0.5Sr0.5MnO3,Y0.5Sr0.5MnO3,Y,Sr,,0.5,0.5,,Mn,,,1,,,,,,,,,,,,,,,
paidarticles-elsevier-1-s2-0-s0167273821001454-,"Air separation via a two-step solar thermochemical cycle based on (Ba,La)xSr1-xFeO3: Thermodynamic analysis",Solid State Ionics,https://doi.org/10.1016/j.ssi.2021.115692,,Ba0.05Sr0.95FeO3,Ba0.05Sr0.95FeO3,Ba,Sr,,0.05,0.95,,Fe,,,1,,,,,,,,,,,,,,,
paidarticles-elsevier-1-s2-0-s0167273821001454-,"Air separation via a two-step solar thermochemical cycle based on (Ba,La)xSr1-xFeO3: Thermodynamic analysis",Solid State Ionics,https://doi.org/10.1016/j.ssi.2021.115692,,Ba0.15Sr0.85FeO3,Ba0.15Sr0.85FeO3,Ba,Sr,,0.15,0.85,,Fe,,,1,,,,,,,,,,,,,,,
paidarticles-elsevier-1-s2-0-s0167273821001454-,"Air separation via a two-step solar thermochemical cycle based on (Ba,La)xSr1-xFeO3: Thermodynamic analysis",Solid State Ionics,https://doi.org/10.1016/j.ssi.2021.115692,,Ba0.1Sr0.9FeO3,Ba0.1Sr0.9FeO3,Ba,Sr,,0.1,0.9,,Fe,,,1,,,,,,,,,,,,,,,
paidarticles-elsevier-1-s2-0-s0167273821001454-,"Air separation via a two-step solar thermochemical cycle based on (Ba,La)xSr1-xFeO3: Thermodynamic analysis",Solid State Ionics,https://doi.org/10.1016/j.ssi.2021.115692,,Ba0.2Sr0.8FeO3,Ba0.2Sr0.8FeO3,Ba,Sr,,0.2,0.8,,Fe,,,1,,,,,,,,,,,,,,,
paidarticles-elsevier-1-s2-0-s0167273821001454-,"Air separation via a two-step solar thermochemical cycle based on (Ba,La)xSr1-xFeO3: Thermodynamic analysis",Solid State Ionics,https://doi.org/10.1016/j.ssi.2021.115692,,La0.05Sr0.95FeO3,La0.05Sr0.95FeO3,La,Sr,,0.05,0.95,,Fe,,,1,,,,,,,,,,,,,,,
paidarticles-elsevier-1-s2-0-s0167273821001454-,"Air separation via a two-step solar thermochemical cycle based on (Ba,La)xSr1-xFeO3: Thermodynamic analysis",Solid State Ionics,https://doi.org/10.1016/j.ssi.2021.115692,,La0.15Sr0.85FeO3,La0.15Sr0.85FeO3,La,Sr,,0.15,0.85,,Fe,,,1,,,,,,,,,,,,,,,
paidarticles-elsevier-1-s2-0-s0167273821001454-,"Air separation via a two-step solar thermochemical cycle based on (Ba,La)xSr1-xFeO3: Thermodynamic analysis",Solid State Ionics,https://doi.org/10.1016/j.ssi.2021.115692,,La0.1Sr0.9FeO3,La0.1Sr0.9FeO3,La,Sr,,0.1,0.9,,Fe,,,1,,,,,,,,,,,,,,,
paidarticles-elsevier-1-s2-0-s0167273821001454-,"Air separation via a two-step solar thermochemical cycle based on (Ba,La)xSr1-xFeO3: Thermodynamic analysis",Solid State Ionics,https://doi.org/10.1016/j.ssi.2021.115692,,La0.2Sr0.8FeO3,La0.2Sr0.8FeO3,La,Sr,,0.2,0.8,,Fe,,,1,,,,,,,,,,,,,,,
paidarticles-elsevier-1-s2-0-s0167273821001454-,"Air separation via a two-step solar thermochemical cycle based on (Ba,La)xSr1-xFeO3: Thermodynamic analysis",Solid State Ionics,https://doi.org/10.1016/j.ssi.2021.115692,,SrFeO3,SrFeO3,Sr,,,1,,,Fe,,,1,,,,,,,,,,,,,,,
paidarticles-elsevier-1-s2-0-s0167273817302990-,Redox thermodynamics and phase composition in the system SrFeO3 -- SrMnO3,Solid State Ionics,https://doi.org/10.1016/j.ssi.2017.06.014,,SrFeO3,SrFeO3,Sr,,,1,,,Fe,,,1,,,,,,,,,,,,,,,
paidarticles-elsevier-1-s2-0-s0167273817302990-,Redox thermodynamics and phase composition in the system SrFeO3 -- SrMnO3,Solid State Ionics,https://doi.org/10.1016/j.ssi.2017.06.014,,SrMn0.50Fe0.50O3,SrMn0.50Fe0.50O3,Sr,,,1,,,Mn,Fe,,0.5,0.5,,,,,,,,,,,,,,
paidarticles-elsevier-1-s2-0-s0167273817302990-,Redox thermodynamics and phase composition in the system SrFeO3 -- SrMnO3,Solid State Ionics,https://doi.org/10.1016/j.ssi.2017.06.014,,SrMn0.5Fe0.5O3,SrMn0.5Fe0.5O3,Sr,,,1,,,Mn,Fe,,0.5,0.5,,,,,,,,,,,,,,
paidarticles-elsevier-1-s2-0-s0167273817302990-,Redox thermodynamics and phase composition in the system SrFeO3 -- SrMnO3,Solid State Ionics,https://doi.org/10.1016/j.ssi.2017.06.014,,SrMn0.85Fe0.15O3,SrMn0.85Fe0.15O3,Sr,,,1,,,Mn,Fe,,0.85,0.15,,,,,,,,,,,,,,
paidarticles-elsevier-1-s2-0-s0167273817302990-,Redox thermodynamics and phase composition in the system SrFeO3 -- SrMnO3,Solid State Ionics,https://doi.org/10.1016/j.ssi.2017.06.014,,SrMn0.95Fe0.05O3,SrMn0.95Fe0.05O3,Sr,,,1,,,Mn,Fe,,0.95,0.05,,,,,,,,,,,,,,
paidarticles-elsevier-1-s2-0-s0167273817302990-,Redox thermodynamics and phase composition in the system SrFeO3 -- SrMnO3,Solid State Ionics,https://doi.org/10.1016/j.ssi.2017.06.014,,SrMnO3,SrMnO3,Sr,,,1,,,Mn,,,1,,,,,,,,,,,,,,,
paidarticles-elsevier-1-s2-0-s0167273809001040-,Hydrogen production from mixed cerium oxides via three-step water-splitting cycles,Solid State Ionics,10.1016/j.ssi.2009.03.015,page7,3ZnO + 2Fe3O4 [29],3ZnO + 2Fe3O4,,,,,,,,,,,,,,800, C,1527, C,,,H2,1.14,µmol/g,O2,0.7,µmol/g
paidarticles-elsevier-1-s2-0-s0167273809001040-,Hydrogen production from mixed cerium oxides via three-step water-splitting cycles,Solid State Ionics,10.1016/j.ssi.2009.03.015,page7,3ZnO + 2MnFe2O4 [28],3ZnO + 2MnFe2O4,,,,,,,,,,,,,,1000, C,1527, C,,,H2,0.7,µmol/g,O2,0.41,µmol/g
paidarticles-elsevier-1-s2-0-s0167273809001040-,Hydrogen production from mixed cerium oxides via three-step water-splitting cycles,Solid State Ionics,10.1016/j.ssi.2009.03.015,page5,Ce2Ti2O7,Ce2Ti2O7,,,,,,,,,,,,,,700, C,,,1,"Particle size: 80<≈ì√°<125, Duration: 20 min",NaOH,0.73,,,,
paidarticles-elsevier-1-s2-0-s0167273809001040-,Hydrogen production from mixed cerium oxides via three-step water-splitting cycles,Solid State Ionics,10.1016/j.ssi.2009.03.015,page5,Ce2Ti2O7,Ce2Ti2O7,,,,,,,,,,,,,,700, C,,,2,"Particle size: 50<≈ì√°<80, Duration: 20 min",NaOH,0.77,,,,
paidarticles-elsevier-1-s2-0-s0167273809001040-,Hydrogen production from mixed cerium oxides via three-step water-splitting cycles,Solid State Ionics,10.1016/j.ssi.2009.03.015,page5,Ce2Ti2O7,Ce2Ti2O7,,,,,,,,,,,,,,700, C,,,3,"Particle size: ≈ì√°<30, Duration: 10 min",NaOH,0.79,,,,
paidarticles-elsevier-1-s2-0-s0167273809001040-,Hydrogen production from mixed cerium oxides via three-step water-splitting cycles,Solid State Ionics,10.1016/j.ssi.2009.03.015,page5,Ce2Ti2O7,Ce2Ti2O7,,,,,,,,,,,,,,630, C,,,4,"Particle size: 30<≈ì√°<50, Duration: 12 min",NaOH,0.81,,,,
paidarticles-elsevier-1-s2-0-s0167273809001040-,Hydrogen production from mixed cerium oxides via three-step water-splitting cycles,Solid State Ionics,10.1016/j.ssi.2009.03.015,page5,Ce2Ti2O7,Ce2Ti2O7,,,,,,,,,,,,,,630, C,,,5,"Particle size: 30<≈ì√°<50, Duration: 24 min",NaOH,0.58,,,,
paidarticles-elsevier-1-s2-0-s0167273809001040-,Hydrogen production from mixed cerium oxides via three-step water-splitting cycles,Solid State Ionics,10.1016/j.ssi.2009.03.015,page5,Ce2Ti2O7,Ce2Ti2O7,,,,,,,,,,,,,,630, C,,,6,"Particle size: 30<≈ì√°<50, Duration: 16 min",NaOH,0.7,,,,
paidarticles-elsevier-1-s2-0-s0167273809001040-,Hydrogen production from mixed cerium oxides via three-step water-splitting cycles,Solid State Ionics,10.1016/j.ssi.2009.03.015,page5,Ce2Ti2O7,Ce2Ti2O7,,,,,,,,,,,,,,630, C,,,7,"Particle size: 30<≈ì√°<50, Duration: 25 min",NaOH,0.69,,,,
paidarticles-elsevier-1-s2-0-s0167273809001040-,Hydrogen production from mixed cerium oxides via three-step water-splitting cycles,Solid State Ionics,10.1016/j.ssi.2009.03.015,page5,Ce2Ti2O7,Ce2Ti2O7,,,,,,,,,,,,,,630, C,,,8,"Particle size: 30<≈ì√°<50, Duration: 17 min",NaOH,0.68,,,,
paidarticles-elsevier-1-s2-0-s0167273809001040-,Hydrogen production from mixed cerium oxides via three-step water-splitting cycles,Solid State Ionics,10.1016/j.ssi.2009.03.015,page5,Ce2Ti2O7,Ce2Ti2O7,,,,,,,,,,,,,,530, C,,,9,"Particle size: 30<≈ì√°<50, Duration: 39 min",NaOH,0.64,,,,
