Repository: kshen-noble/demos-sl

File: chevron-lit-review/v4_chevron.csv (part 8 of 23)
noble_filename_abbrev,article_title,journal_name,doi,table_page_num,catalyst_formula_raw,catalyst_formula,a1,a2,a3,a1_perc,a2_perc,a3_perc,b1,b2,b3,b1_perc,b2_perc,b3_perc,synthesis_method,reaction_oxidation_temperature,reaction_oxidation_temperature_units,reaction_reduction_temperature,reaction_reduction_temperature_units,cycle_number,extra_operating_condtions,yield_1,yield_1_amt,yield_1_units,yield_2,yield_2_amt,yield_2_units
paidarticles-elsevier-1-s2-0-s0167273809001040-,Hydrogen production from mixed cerium oxides via three-step water-splitting cycles,Solid State Ionics,10.1016/j.ssi.2009.03.015,page5,Ce2Ti2O7,Ce2Ti2O7,,,,,,,,,,,,,,630, C,,,10,"Particle size: 30<≈ì√°<50, Duration: 25 min",KOH,0.61,,,,
paidarticles-elsevier-1-s2-0-s0167273809001040-,Hydrogen production from mixed cerium oxides via three-step water-splitting cycles,Solid State Ionics,10.1016/j.ssi.2009.03.015,page5,Ce2Ti2O7,Ce2Ti2O7,,,,,,,,,,,,,,610, C,,,11,"Particle size: 30<≈ì√°<50, Duration: 26 min",KOH,0.58,,,,
paidarticles-elsevier-1-s2-0-s0167273809001040-,Hydrogen production from mixed cerium oxides via three-step water-splitting cycles,Solid State Ionics,10.1016/j.ssi.2009.03.015,page7,CeFeO3,CeFeO3,,,,,,,,,,,,,,500, C,1400-1500, C,,,H2,0.6,µmol/g,O2,1,µmol/g
paidarticles-elsevier-1-s2-0-s0167273809001040-,Hydrogen production from mixed cerium oxides via three-step water-splitting cycles,Solid State Ionics,10.1016/j.ssi.2009.03.015,page7,CeNbO4,CeNbO4,,,,,,,,,,,,,,500, C,700, C,,,H2,0.82,µmol/g,O2,0.84,µmol/g
paidarticles-elsevier-1-s2-0-s0167273809001040-,Hydrogen production from mixed cerium oxides via three-step water-splitting cycles,Solid State Ionics,10.1016/j.ssi.2009.03.015,page7,CeO2-MOx [22],CeO2-Mox,,,,,,,,,,,,,,1000, C,1400, C,,,H2,0.17,µmol/g,O2,0.15,µmol/g
paidarticles-elsevier-1-s2-0-s0167273809001040-,Hydrogen production from mixed cerium oxides via three-step water-splitting cycles,Solid State Ionics,10.1016/j.ssi.2009.03.015,page7,Co0.67Fe2.33O4 [10],Co0.67Fe2.33O4,,,,,,,,,,,,,,1000, C,1400, C,,,H2,0.53,µmol/g,O2,0.47,µmol/g
paidarticles-elsevier-1-s2-0-s0167273809001040-,Hydrogen production from mixed cerium oxides via three-step water-splitting cycles,Solid State Ionics,10.1016/j.ssi.2009.03.015,page7,Ni0.5Mn0.5Fe2O4 [5],Ni0.5Mn0.5Fe2O4,,,,,,,,,,,,,,600, C,1100, C,,,H2,0.23,µmol/g,O2,0.11,µmol/g
paidarticles-elsevier-1-s2-0-s0167273809001040-,Hydrogen production from mixed cerium oxides via three-step water-splitting cycles,Solid State Ionics,10.1016/j.ssi.2009.03.015,page7,NiFe2O4 [30],NiFe2O4,,,,,,,,,,,,,,800, C,1200, C,,,H2,0.02,µmol/g,O2,0,µmol/g
paidarticles-elsevier-1-s2-0-s0040603118311596-,Thermochemical two-step water splitting cycle using perovskite oxides based on LaSrMnO3 redox system for solar H2 production,Thermochimica Acta,https://doi.org/10.1016/j.tca.2019.178374,,La0.3Sr0.7Mn0.7Al0.3O3,La0.3Sr0.7Mn0.7Al0.3O3,La,Sr,,0.3,0.7,,Mn,Al,,0.7,0.3,,,,,,,,,,,,,,
paidarticles-elsevier-1-s2-0-s0040603118311596-,Thermochemical two-step water splitting cycle using perovskite oxides based on LaSrMnO3 redox system for solar H2 production,Thermochimica Acta,https://doi.org/10.1016/j.tca.2019.178374,,La0.4Sr0.6Mn0.6Al0.4O3,La0.4Sr0.6Mn0.6Al0.4O3,La,Sr,,0.4,0.6,,Mn,Al,,0.6,0.4,,,,,,,,,,,,,,
paidarticles-elsevier-1-s2-0-s0040603118311596-,Thermochemical two-step water splitting cycle using perovskite oxides based on LaSrMnO3 redox system for solar H2 production,Thermochimica Acta,https://doi.org/10.1016/j.tca.2019.178374,,La0.5Sr0.5Mn0.5Al0.5O3,La0.5Sr0.5Mn0.5Al0.5O3,La,Sr,,0.5,0.5,,Mn,Al,,0.5,0.5,,,,,,,,,,,,,,
paidarticles-elsevier-1-s2-0-s0040603118311596-,Thermochemical two-step water splitting cycle using perovskite oxides based on LaSrMnO3 redox system for solar H2 production,Thermochimica Acta,https://doi.org/10.1016/j.tca.2019.178374,,La0.6Sr0.4Mn0.4Al0.6O3,La0.6Sr0.4Mn0.4Al0.6O3,La,Sr,,0.6,0.4,,Mn,Al,,0.4,0.6,,,,,,,,,,,,,,
paidarticles-elsevier-1-s2-0-s0040603118311596-,Thermochemical two-step water splitting cycle using perovskite oxides based on LaSrMnO3 redox system for solar H2 production,Thermochimica Acta,https://doi.org/10.1016/j.tca.2019.178374,,La0.7Sr0.3Mn0.3Al0.7O3,La0.7Sr0.3Mn0.3Al0.7O3,La,Sr,,0.7,0.3,,Mn,Al,,0.3,0.7,,,,,,,,,,,,,,
paidarticles-elsevier-1-s2-0-s0040603115003561-,"Thermochemical reactivity of 5‚Äö√Ñ√¨15 mol% Fe, Co, Ni, Mn-doped cerium oxides in two-step water-splitting cycle for solar hydrogen production",Thermochimica Acta,https://doi.org/10.1016/j.tca.2015.08.036,page10,10 mol Co-CeO2,10 mol Co-CeO2,,,,,,,,,,,,,,,,,,1,,O2,5.5,Ncm3/g,H2,6.5,Ncm3/g
paidarticles-elsevier-1-s2-0-s0040603115003561-,"Thermochemical reactivity of 5‚Äö√Ñ√¨15 mol% Fe, Co, Ni, Mn-doped cerium oxides in two-step water-splitting cycle for solar hydrogen production",Thermochimica Acta,https://doi.org/10.1016/j.tca.2015.08.036,page10,10 mol Co-CeO2,10 mol Co-CeO2,,,,,,,,,,,,,,,,,,2,,O2,4.1,Ncm3/g,H2,6.9,Ncm3/g
paidarticles-elsevier-1-s2-0-s0040603115003561-,"Thermochemical reactivity of 5‚Äö√Ñ√¨15 mol% Fe, Co, Ni, Mn-doped cerium oxides in two-step water-splitting cycle for solar hydrogen production",Thermochimica Acta,https://doi.org/10.1016/j.tca.2015.08.036,page10,10 mol Fe-CeO2,10 mol Fe-CeO2,,,,,,,,,,,,,,,,,,1,,O2,7.1,Ncm3/g,H2,10.5,Ncm3/g
paidarticles-elsevier-1-s2-0-s0040603115003561-,"Thermochemical reactivity of 5‚Äö√Ñ√¨15 mol% Fe, Co, Ni, Mn-doped cerium oxides in two-step water-splitting cycle for solar hydrogen production",Thermochimica Acta,https://doi.org/10.1016/j.tca.2015.08.036,page10,10 mol Fe-CeO2,10 mol Fe-CeO2,,,,,,,,,,,,,,,,,,2,,O2,6.1,Ncm3/g,H2,11.6,Ncm3/g
paidarticles-elsevier-1-s2-0-s0040603115003561-,"Thermochemical reactivity of 5‚Äö√Ñ√¨15 mol% Fe, Co, Ni, Mn-doped cerium oxides in two-step water-splitting cycle for solar hydrogen production",Thermochimica Acta,https://doi.org/10.1016/j.tca.2015.08.036,page10,10 mol Mn-CeO2,10 mol Mn-CeO2,,,,,,,,,,,,,,,,,,1,,O2,6.4,Ncm3/g,H2,10.1,Ncm3/g
paidarticles-elsevier-1-s2-0-s0040603115003561-,"Thermochemical reactivity of 5‚Äö√Ñ√¨15 mol% Fe, Co, Ni, Mn-doped cerium oxides in two-step water-splitting cycle for solar hydrogen production",Thermochimica Acta,https://doi.org/10.1016/j.tca.2015.08.036,page10,10 mol Mn-CeO2,10 mol Mn-CeO2,,,,,,,,,,,,,,,,,,2,,O2,4.9,Ncm3/g,H2,9.9,Ncm3/g
paidarticles-elsevier-1-s2-0-s0040603115003561-,"Thermochemical reactivity of 5‚Äö√Ñ√¨15 mol% Fe, Co, Ni, Mn-doped cerium oxides in two-step water-splitting cycle for solar hydrogen production",Thermochimica Acta,https://doi.org/10.1016/j.tca.2015.08.036,page10,10 mol Ni-CeO2,10 mol Ni-CeO2,,,,,,,,,,,,,,,,,,1,,O2,5.5,Ncm3/g,H2,6.5,Ncm3/g
paidarticles-elsevier-1-s2-0-s0040603115003561-,"Thermochemical reactivity of 5‚Äö√Ñ√¨15 mol% Fe, Co, Ni, Mn-doped cerium oxides in two-step water-splitting cycle for solar hydrogen production",Thermochimica Acta,https://doi.org/10.1016/j.tca.2015.08.036,page10,10 mol Ni-CeO2,10 mol Ni-CeO2,,,,,,,,,,,,,,,,,,2,,O2,4.2,Ncm3/g,H2,6.7,Ncm3/g
paidarticles-elsevier-1-s2-0-s0040603115003561-,"Thermochemical reactivity of 5‚Äö√Ñ√¨15 mol% Fe, Co, Ni, Mn-doped cerium oxides in two-step water-splitting cycle for solar hydrogen production",Thermochimica Acta,https://doi.org/10.1016/j.tca.2015.08.036,page10,15 mol Co-CeO2,15 mol Co-CeO2,,,,,,,,,,,,,,,,,,1,,O2,7.6,Ncm3/g,H2,20.4,Ncm3/g
paidarticles-elsevier-1-s2-0-s0040603115003561-,"Thermochemical reactivity of 5‚Äö√Ñ√¨15 mol% Fe, Co, Ni, Mn-doped cerium oxides in two-step water-splitting cycle for solar hydrogen production",Thermochimica Acta,https://doi.org/10.1016/j.tca.2015.08.036,page10,15 mol Co-CeO2,15 mol Co-CeO2,,,,,,,,,,,,,,,,,,2,,O2,7,Ncm3/g,H2,14.1,Ncm3/g
paidarticles-elsevier-1-s2-0-s0040603115003561-,"Thermochemical reactivity of 5‚Äö√Ñ√¨15 mol% Fe, Co, Ni, Mn-doped cerium oxides in two-step water-splitting cycle for solar hydrogen production",Thermochimica Acta,https://doi.org/10.1016/j.tca.2015.08.036,page10,15 mol Fe-CeO2,15 mol Fe-CeO2,,,,,,,,,,,,,,,,,,1,,O2,7,Ncm3/g,H2,11.6,Ncm3/g
paidarticles-elsevier-1-s2-0-s0040603115003561-,"Thermochemical reactivity of 5‚Äö√Ñ√¨15 mol% Fe, Co, Ni, Mn-doped cerium oxides in two-step water-splitting cycle for solar hydrogen production",Thermochimica Acta,https://doi.org/10.1016/j.tca.2015.08.036,page10,15 mol Fe-CeO2,15 mol Fe-CeO2,,,,,,,,,,,,,,,,,,2,,O2,6.2,Ncm3/g,H2,12.3,Ncm3/g
paidarticles-elsevier-1-s2-0-s0040603115003561-,"Thermochemical reactivity of 5‚Äö√Ñ√¨15 mol% Fe, Co, Ni, Mn-doped cerium oxides in two-step water-splitting cycle for solar hydrogen production",Thermochimica Acta,https://doi.org/10.1016/j.tca.2015.08.036,page10,15 mol Mn-CeO2,15 mol Mn-CeO2,,,,,,,,,,,,,,,,,,1,,O2,7.5,Ncm3/g,H2,10.8,Ncm3/g
paidarticles-elsevier-1-s2-0-s0040603115003561-,"Thermochemical reactivity of 5‚Äö√Ñ√¨15 mol% Fe, Co, Ni, Mn-doped cerium oxides in two-step water-splitting cycle for solar hydrogen production",Thermochimica Acta,https://doi.org/10.1016/j.tca.2015.08.036,page10,15 mol Mn-CeO2,15 mol Mn-CeO2,,,,,,,,,,,,,,,,,,2,,O2,5.2,Ncm3/g,H2,11.2,Ncm3/g
paidarticles-elsevier-1-s2-0-s0040603115003561-,"Thermochemical reactivity of 5‚Äö√Ñ√¨15 mol% Fe, Co, Ni, Mn-doped cerium oxides in two-step water-splitting cycle for solar hydrogen production",Thermochimica Acta,https://doi.org/10.1016/j.tca.2015.08.036,page10,15 mol Ni-CeO2,15 mol Ni-CeO2,,,,,,,,,,,,,,,,,,1,,O2,5.9,Ncm3/g,H2,20.5,Ncm3/g
paidarticles-elsevier-1-s2-0-s0040603115003561-,"Thermochemical reactivity of 5‚Äö√Ñ√¨15 mol% Fe, Co, Ni, Mn-doped cerium oxides in two-step water-splitting cycle for solar hydrogen production",Thermochimica Acta,https://doi.org/10.1016/j.tca.2015.08.036,page10,15 mol Ni-CeO2,15 mol Ni-CeO2,,,,,,,,,,,,,,,,,,2,,O2,5,Ncm3/g,H2,10.4,Ncm3/g
paidarticles-elsevier-1-s2-0-s0040603115003561-,"Thermochemical reactivity of 5‚Äö√Ñ√¨15 mol% Fe, Co, Ni, Mn-doped cerium oxides in two-step water-splitting cycle for solar hydrogen production",Thermochimica Acta,https://doi.org/10.1016/j.tca.2015.08.036,page7,5 mol Fe-,5mol%Fe/CeO2,,,,,,,,,,,,,,800, C,1000, C,1,,O2,6.3,Ncm3/g,,,
paidarticles-elsevier-1-s2-0-s0040603115003561-,"Thermochemical reactivity of 5‚Äö√Ñ√¨15 mol% Fe, Co, Ni, Mn-doped cerium oxides in two-step water-splitting cycle for solar hydrogen production",Thermochimica Acta,https://doi.org/10.1016/j.tca.2015.08.036,page7,5 mol Fe-,5mol%Fe/CeO2,,,,,,,,,,,,,,800, C,1000, C,2,,O2,4.8,Ncm3/g,,,
paidarticles-elsevier-1-s2-0-s0040603115003561-,"Thermochemical reactivity of 5‚Äö√Ñ√¨15 mol% Fe, Co, Ni, Mn-doped cerium oxides in two-step water-splitting cycle for solar hydrogen production",Thermochimica Acta,https://doi.org/10.1016/j.tca.2015.08.036,page7,5 mol Fe-,5mol%Fe/CeO2,,,,,,,,,,,,,,800, C,1000, C,1,,H2,6.4,Ncm3/g,,,
paidarticles-elsevier-1-s2-0-s0040603115003561-,"Thermochemical reactivity of 5‚Äö√Ñ√¨15 mol% Fe, Co, Ni, Mn-doped cerium oxides in two-step water-splitting cycle for solar hydrogen production",Thermochimica Acta,https://doi.org/10.1016/j.tca.2015.08.036,page7,5 mol Fe-,5mol%Fe/CeO2,,,,,,,,,,,,,,800, C,1000, C,2,,H2,7,Ncm3/g,,,
paidarticles-elsevier-1-s2-0-s0040603115003561-,"Thermochemical reactivity of 5‚Äö√Ñ√¨15 mol% Fe, Co, Ni, Mn-doped cerium oxides in two-step water-splitting cycle for solar hydrogen production",Thermochimica Acta,https://doi.org/10.1016/j.tca.2015.08.036,page7,Undoped CeO2,CeO2,,,,,,,,,,,,,,800, C,1000, C,1,,O2,5,Ncm3/g,,,
paidarticles-elsevier-1-s2-0-s0040603115003561-,"Thermochemical reactivity of 5‚Äö√Ñ√¨15 mol% Fe, Co, Ni, Mn-doped cerium oxides in two-step water-splitting cycle for solar hydrogen production",Thermochimica Acta,https://doi.org/10.1016/j.tca.2015.08.036,page7,Undoped CeO2,CeO2,,,,,,,,,,,,,,800, C,1000, C,2,,O2,4.7,Ncm3/g,,,
paidarticles-elsevier-1-s2-0-s0040603115003561-,"Thermochemical reactivity of 5‚Äö√Ñ√¨15 mol% Fe, Co, Ni, Mn-doped cerium oxides in two-step water-splitting cycle for solar hydrogen production",Thermochimica Acta,https://doi.org/10.1016/j.tca.2015.08.036,page7,Undoped CeO2,CeO2,,,,,,,,,,,,,,800, C,1000, C,1,,H2,8.8,Ncm3/g,,,
paidarticles-elsevier-1-s2-0-s0040603115003561-,"Thermochemical reactivity of 5‚Äö√Ñ√¨15 mol% Fe, Co, Ni, Mn-doped cerium oxides in two-step water-splitting cycle for solar hydrogen production",Thermochimica Acta,https://doi.org/10.1016/j.tca.2015.08.036,page7,Undoped CeO2,CeO2,,,,,,,,,,,,,,800, C,1000, C,2,,H2,8.6,Ncm3/g,,,
paidarticles-elsevier-1-s2-0-s0040603111000608-,Solar thermochemical process for hydrogen production via two-step water splitting cycle based on Ce1‚Äö√†√≠xPrxO2‚Äö√†√≠≈í• redox reaction,Thermochimica Acta,https://doi.org/10.1016/j.tca.2011.01.028,,Ce0.7Pr0.3O2,Ce0.7Pr0.3O2,,,,,,,,,,,,,,,,,,,,,,,,,
paidarticles-elsevier-1-s2-0-s0040603111000608-,Solar thermochemical process for hydrogen production via two-step water splitting cycle based on Ce1‚Äö√†√≠xPrxO2‚Äö√†√≠≈í• redox reaction,Thermochimica Acta,https://doi.org/10.1016/j.tca.2011.01.028,,Ce0.8Pr0.2O2,Ce0.8Pr0.2O2,,,,,,,,,,,,,,,,,,,,,,,,,
paidarticles-elsevier-1-s2-0-s0040603111000608-,Solar thermochemical process for hydrogen production via two-step water splitting cycle based on Ce1‚Äö√†√≠xPrxO2‚Äö√†√≠≈í• redox reaction,Thermochimica Acta,https://doi.org/10.1016/j.tca.2011.01.028,,Ce0.95Pr0.05O2,Ce0.95Pr0.05O2,,,,,,,,,,,,,,,,,,,,,,,,,
paidarticles-elsevier-1-s2-0-s0040603111000608-,Solar thermochemical process for hydrogen production via two-step water splitting cycle based on Ce1‚Äö√†√≠xPrxO2‚Äö√†√≠≈í• redox reaction,Thermochimica Acta,https://doi.org/10.1016/j.tca.2011.01.028,,Ce0.9Pr0.1O2,Ce0.9Pr0.1O2,,,,,,,,,,,,,,,,,,,,,,,,,
paidarticles-elsevier-1-s2-0-s0040603111000608-,Solar thermochemical process for hydrogen production via two-step water splitting cycle based on Ce1‚Äö√†√≠xPrxO2‚Äö√†√≠≈í• redox reaction,Thermochimica Acta,https://doi.org/10.1016/j.tca.2011.01.028,,CeO2,CeO2,,,,,,,,,,,,,,,,,,,,,,,,,
paidarticles-elsevier-1-s2-0-s0040603111000608-,Solar thermochemical process for hydrogen production via two-step water splitting cycle based on Ce1‚Äö√†√≠xPrxO2‚Äö√†√≠≈í• redox reaction,Thermochimica Acta,https://doi.org/10.1016/j.tca.2011.01.028,,Pr2O3,Pr2O3,,,,,,,,,,,,,,,,,,,,,,,,,
paidarticles-elsevier-1-s2-0-s0040603111000608-,Solar thermochemical process for hydrogen production via two-step water splitting cycle based on Ce1‚Äö√†√≠xPrxO2‚Äö√†√≠≈í• redox reaction,Thermochimica Acta,https://doi.org/10.1016/j.tca.2011.01.028,,Pr5O11,Pr5O11,,,,,,,,,,,,,,,,,,,,,,,,,
paidarticles-elsevier-1-s2-0-s0038092x2200336x-,Thermodynamic assessment of nonstoichiometric oxides for solar thermochemical fuel production,Solar Energy,https://doi.org/10.1016/j.solener.2022.05.008,page9,Zr20,Ce0.8Zr0.2O2,,,,,,,,,,,,,,800, C,1500, C,,"Fox: 5.6 sccm, Fred: 1.6 sccm, tox: 11.2 min, tred: 7.4 min, ptot: 0.001 atm",H2,6.5,ml/g,,,
paidarticles-elsevier-1-s2-0-s0038092x2200336x-,Thermodynamic assessment of nonstoichiometric oxides for solar thermochemical fuel production,Solar Energy,https://doi.org/10.1016/j.solener.2022.05.008,page9,Zr20,Ce0.8Zr0.2O2,,,,,,,,,,,,,,800, C,1400, C,,"Fox: 6.8 sccm, Fred: 2.7 sccm, tox: 12.9 min, tred: 6.1 min, ptot: 0.001 atm",H2,3.7,ml/g,,,
paidarticles-elsevier-1-s2-0-s0038092x2200336x-,Thermodynamic assessment of nonstoichiometric oxides for solar thermochemical fuel production,Solar Energy,https://doi.org/10.1016/j.solener.2022.05.008,page9,CeO2,CeO2,,,,,,,,,,,,,,874, C,1500, C,,"Fox: 1.9 sccm, Fred: 0.9 sccm, tox: 5.7 min, tred: 7.8 min, ptot: 0.001 atm",H2,5.7,ml/g,,,
paidarticles-elsevier-1-s2-0-s0038092x2200336x-,Thermodynamic assessment of nonstoichiometric oxides for solar thermochemical fuel production,Solar Energy,https://doi.org/10.1016/j.solener.2022.05.008,page9,CeO2,CeO2,,,,,,,,,,,,,,853, C,1400, C,,"Fox: 1.7 sccm, Fred: 1.1 sccm, tox: 5.8 min, tred: 5.0 min, ptot: 0.001 atm",H2,2.8,ml/g,,,
paidarticles-elsevier-1-s2-0-s0038092x2200336x-,Thermodynamic assessment of nonstoichiometric oxides for solar thermochemical fuel production,Solar Energy,https://doi.org/10.1016/j.solener.2022.05.008,page9,LSM64,La0.6Sr0.4MnO3,La,Sr,,0.6,0.4,,Mn,,,1,,,,800, C,1500, C,,"Fox: 14.9 sccm, Fred: 6.8 sccm, tox: 20.5 min, tred: 4.3 min, ptot: 0.001 atm",H2,3.3,ml/g,,,
paidarticles-elsevier-1-s2-0-s0038092x2200336x-,Thermodynamic assessment of nonstoichiometric oxides for solar thermochemical fuel production,Solar Energy,https://doi.org/10.1016/j.solener.2022.05.008,page9,LSM64,La0.6Sr0.4MnO3,La,Sr,,0.6,0.4,,Mn,,,1,,,,800, C,1400, C,,"Fox: 15.1 sccm, Fred: 2.5 sccm, tox: 31.0 min, tred: 5.4 min, ptot: 0.001 atm",H2,1.8,ml/g,,,
paidarticles-elsevier-1-s2-0-s0038092x2200336x-,Thermodynamic assessment of nonstoichiometric oxides for solar thermochemical fuel production,Solar Energy,https://doi.org/10.1016/j.solener.2022.05.008,page9,LSM82,La0.8Sr0.2MnO3,La,Sr,,0.8,0.2,,Mn,,,1,,,,800, C,1500, C,,"Fox: 10.3 sccm, Fred: 4.2 sccm, tox: 14.7 min, tred: 5.7 min, ptot: 0.001 atm",H2,3.1,ml/g,,,
paidarticles-elsevier-1-s2-0-s0038092x2200336x-,Thermodynamic assessment of nonstoichiometric oxides for solar thermochemical fuel production,Solar Energy,https://doi.org/10.1016/j.solener.2022.05.008,page9,LSM82,La0.8Sr0.2MnO3,La,Sr,,0.8,0.2,,Mn,,,1,,,,802, C,1400, C,,"Fox: 11.3 sccm, Fred: 3.6 sccm, tox: 14.8 min, tred: 4.9 min, ptot: 0.001 atm",H2,1.4,ml/g,,,
paidarticles-elsevier-1-s2-0-s0038092x20300955-,Redox thermochemistry of Ca-Mn-based perovskites for oxygen atmosphere control in solar-thermochemical processes,Solar Energy,https://doi.org/10.1016/j.solener.2020.01.088,page8,Ca0.8Sr0.2MnO3,Ca0.8Sr0.2MnO3,Ca,Sr,,0.8,0.2,,Mn,,,1,,,,,,,,,,,,,,,
paidarticles-elsevier-1-s2-0-s0038092x20300955-,Redox thermochemistry of Ca-Mn-based perovskites for oxygen atmosphere control in solar-thermochemical processes,Solar Energy,https://doi.org/10.1016/j.solener.2020.01.088,page9,Ca0.8Sr0.2MnO3,Ca0.8Sr0.2MnO3,Ca,Sr,,0.8,0.2,,Mn,,,1,,,,,,,,,,,,,,,
paidarticles-elsevier-1-s2-0-s0038092x20300955-,Redox thermochemistry of Ca-Mn-based perovskites for oxygen atmosphere control in solar-thermochemical processes,Solar Energy,https://doi.org/10.1016/j.solener.2020.01.088,page8,Ca0.95Sr0.05MnO3,Ca0.95Sr0.05MnO3,Ca,Sr,,0.95,0.05,,Mn,,,1,,,,,,867, C,,,,,,,,
paidarticles-elsevier-1-s2-0-s0038092x20300955-,Redox thermochemistry of Ca-Mn-based perovskites for oxygen atmosphere control in solar-thermochemical processes,Solar Energy,https://doi.org/10.1016/j.solener.2020.01.088,page9,Ca0.95Sr0.05MnO3,Ca0.95Sr0.05MnO3,Ca,Sr,,0.95,0.05,,Mn,,,1,,,,857, C,,,,,,,,,,
paidarticles-elsevier-1-s2-0-s0038092x20300955-,Redox thermochemistry of Ca-Mn-based perovskites for oxygen atmosphere control in solar-thermochemical processes,Solar Energy,https://doi.org/10.1016/j.solener.2020.01.088,page8,Ca0.9Sr0.1MnO3,Ca0.9Sr0.1MnO3,Ca,Sr,,0.9,0.1,,Mn,,,1,,,,,,832, C,,,,,,,,
paidarticles-elsevier-1-s2-0-s0038092x20300955-,Redox thermochemistry of Ca-Mn-based perovskites for oxygen atmosphere control in solar-thermochemical processes,Solar Energy,https://doi.org/10.1016/j.solener.2020.01.088,page9,Ca0.9Sr0.1MnO3,Ca0.9Sr0.1MnO3,Ca,Sr,,0.9,0.1,,Mn,,,1,,,,823, C,,,,,,,,,,
paidarticles-elsevier-1-s2-0-s0038092x20300955-,Redox thermochemistry of Ca-Mn-based perovskites for oxygen atmosphere control in solar-thermochemical processes,Solar Energy,https://doi.org/10.1016/j.solener.2020.01.088,page8,CaAl0.2Mn0.8O3,CaAl0.2Mn0.8O3,Ca,,,1,,,Al,Mn,,0.2,0.8,,,,,,,,,,,,,,
paidarticles-elsevier-1-s2-0-s0038092x20300955-,Redox thermochemistry of Ca-Mn-based perovskites for oxygen atmosphere control in solar-thermochemical processes,Solar Energy,https://doi.org/10.1016/j.solener.2020.01.088,page9,CaAl0.2Mn0.8O3,CaAl0.2Mn0.8O3,Ca,,,1,,,Al,Mn,,0.2,0.8,,,,,,,,,,,,,,
paidarticles-elsevier-1-s2-0-s0038092x20300955-,Redox thermochemistry of Ca-Mn-based perovskites for oxygen atmosphere control in solar-thermochemical processes,Solar Energy,https://doi.org/10.1016/j.solener.2020.01.088,page8,CaCr0.05Mn0.95O3,CaCr0.05Mn0.95O3,Ca,,,1,,,Cr,Mn,,0.05,0.95,,,,,894, C,,,,,,,,
paidarticles-elsevier-1-s2-0-s0038092x20300955-,Redox thermochemistry of Ca-Mn-based perovskites for oxygen atmosphere control in solar-thermochemical processes,Solar Energy,https://doi.org/10.1016/j.solener.2020.01.088,page9,CaCr0.05Mn0.95O3,CaCr0.05Mn0.95O3,Ca,,,1,,,Cr,Mn,,0.05,0.95,,,883, C,,,,,,,,,,
paidarticles-elsevier-1-s2-0-s0038092x20300955-,Redox thermochemistry of Ca-Mn-based perovskites for oxygen atmosphere control in solar-thermochemical processes,Solar Energy,https://doi.org/10.1016/j.solener.2020.01.088,page8,CaCr0.1Mn0.9O3,CaCr0.1Mn0.9O3,Ca,,,1,,,Cr,Mn,,0.1,0.9,,,,,896, C,,,,,,,,
paidarticles-elsevier-1-s2-0-s0038092x20300955-,Redox thermochemistry of Ca-Mn-based perovskites for oxygen atmosphere control in solar-thermochemical processes,Solar Energy,https://doi.org/10.1016/j.solener.2020.01.088,page9,CaCr0.1Mn0.9O3,CaCr0.1Mn0.9O3,Ca,,,1,,,Cr,Mn,,0.1,0.9,,,884, C,,,,,,,,,,
paidarticles-elsevier-1-s2-0-s0038092x20300955-,Redox thermochemistry of Ca-Mn-based perovskites for oxygen atmosphere control in solar-thermochemical processes,Solar Energy,https://doi.org/10.1016/j.solener.2020.01.088,page8,CaMnO3,CaMnO3,Ca,,,1,,,Mn,,,1,,,,,,896, C,,,,,,,,
paidarticles-elsevier-1-s2-0-s0038092x20300955-,Redox thermochemistry of Ca-Mn-based perovskites for oxygen atmosphere control in solar-thermochemical processes,Solar Energy,https://doi.org/10.1016/j.solener.2020.01.088,page9,CaMnO3,CaMnO3,Ca,,,1,,,Mn,,,1,,,,888, C,,,,,,,,,,
paidarticles-elsevier-1-s2-0-s0038092x20300955-,Redox thermochemistry of Ca-Mn-based perovskites for oxygen atmosphere control in solar-thermochemical processes,Solar Energy,https://doi.org/10.1016/j.solener.2020.01.088,page8,CaTi0.2Mn0.8O3,CaTi0.2Mn0.8O3,Ca,,,1,,,Ti,Mn,,0.2,0.8,,,,,942, C,,,,,,,,
paidarticles-elsevier-1-s2-0-s0038092x20300955-,Redox thermochemistry of Ca-Mn-based perovskites for oxygen atmosphere control in solar-thermochemical processes,Solar Energy,https://doi.org/10.1016/j.solener.2020.01.088,page9,CaTi0.2Mn0.8O3,CaTi0.2Mn0.8O3,Ca,,,1,,,Ti,Mn,,0.2,0.8,,,933, C,,,,,,,,,,
paidarticles-elsevier-1-s2-0-s0038092x20300955-,Redox thermochemistry of Ca-Mn-based perovskites for oxygen atmosphere control in solar-thermochemical processes,Solar Energy,https://doi.org/10.1016/j.solener.2020.01.088,,CaTi0.2Mn0.8O3,CaTi0.2Mn0.8O3,Ca,,,1,,,Ti,Mn,,0.2,0.8,,,,,,,,,,,,,,
paidarticles-elsevier-1-s2-0-s0038092x20300955-,Redox thermochemistry of Ca-Mn-based perovskites for oxygen atmosphere control in solar-thermochemical processes,Solar Energy,https://doi.org/10.1016/j.solener.2020.01.088,page8,SrFe0.5Mn0.5O3,SrFe0.5Mn0.5O3,Sr,,,1,,,Fe,Mn,,0.5,0.5,,,,,,,,,,,,,,
paidarticles-elsevier-1-s2-0-s0038092x20300955-,Redox thermochemistry of Ca-Mn-based perovskites for oxygen atmosphere control in solar-thermochemical processes,Solar Energy,https://doi.org/10.1016/j.solener.2020.01.088,page9,SrFe0.5Mn0.5O3,SrFe0.5Mn0.5O3,Sr,,,1,,,Fe,Mn,,0.5,0.5,,,,,,,,,,,,,,
paidarticles-elsevier-1-s2-0-s0038092x20300955-,Redox thermochemistry of Ca-Mn-based perovskites for oxygen atmosphere control in solar-thermochemical processes,Solar Energy,https://doi.org/10.1016/j.solener.2020.01.088,page8,SrFe0.67Mn0.33O3,SrFe0.67Mn0.33O3,Sr,,,1,,,Fe,Mn,,0.67,0.33,,,,,,,,,,,,,,
paidarticles-elsevier-1-s2-0-s0038092x20300955-,Redox thermochemistry of Ca-Mn-based perovskites for oxygen atmosphere control in solar-thermochemical processes,Solar Energy,https://doi.org/10.1016/j.solener.2020.01.088,page9,SrFe0.67Mn0.33O3,SrFe0.67Mn0.33O3,Sr,,,1,,,Fe,Mn,,0.67,0.33,,,,,,,,,,,,,,
paidarticles-elsevier-1-s2-0-s0038092x20300955-,Redox thermochemistry of Ca-Mn-based perovskites for oxygen atmosphere control in solar-thermochemical processes,Solar Energy,https://doi.org/10.1016/j.solener.2020.01.088,page8,SrFeO3,SrFeO3,Sr,,,1,,,Fe,,,1,,,,,,,,,,,,,,,
paidarticles-elsevier-1-s2-0-s0038092x20300955-,Redox thermochemistry of Ca-Mn-based perovskites for oxygen atmosphere control in solar-thermochemical processes,Solar Energy,https://doi.org/10.1016/j.solener.2020.01.088,page9,SrFeO3,SrFeO3,Sr,,,,,,Fe,,,1,,,,,,,,,,,,,,,
paidarticles-elsevier-1-s2-0-s0038092x20300955-,Redox thermochemistry of Ca-Mn-based perovskites for oxygen atmosphere control in solar-thermochemical processes,Solar Energy,https://doi.org/10.1016/j.solener.2020.01.088,,SrFeO3,SrFeO3,Sr,,,1,,,Fe,,,1,,,,,,,,,,,,,,,
paidarticles-elsevier-1-s2-0-s0038092x20300955-,Redox thermochemistry of Ca-Mn-based perovskites for oxygen atmosphere control in solar-thermochemical processes,Solar Energy,https://doi.org/10.1016/j.solener.2020.01.088,page8,SrMnO3,SrMnO3,Sr,,,1,,,Mn,,,1,,,,,,,,,,,,,,,
paidarticles-elsevier-1-s2-0-s0038092x20300955-,Redox thermochemistry of Ca-Mn-based perovskites for oxygen atmosphere control in solar-thermochemical processes,Solar Energy,https://doi.org/10.1016/j.solener.2020.01.088,page9,SrMnO3,SrMnO3,Sr,,,1,,,Mn,,,1,,,,,,,,,,,,,,,
paidarticles-elsevier-1-s2-0-s0038092x20300955-,Redox thermochemistry of Ca-Mn-based perovskites for oxygen atmosphere control in solar-thermochemical processes,Solar Energy,https://doi.org/10.1016/j.solener.2020.01.088,,SrMnO3,SrMnO3,Sr,,,1,,,Mn,,,1,,,,,,,,,,,,,,,
paidarticles-elsevier-1-s2-0-s0038092x18306091-,Partial substitution of B cation in La0.6Sr0.4MnO3 perovskites: A promising strategy to improve the redox properties useful for solar thermochemical water and carbon dioxide splitting,Solar Energy,https://doi.org/10.1016/j.solener.2018.06.058,page5,LSF,La0.6Sr0.4FeO3,La,Sr,,0.6,0.4,,Fe,,,1,,,,,,,,1,,H2,3504,µmol/g,,,
paidarticles-elsevier-1-s2-0-s0038092x18306091-,Partial substitution of B cation in La0.6Sr0.4MnO3 perovskites: A promising strategy to improve the redox properties useful for solar thermochemical water and carbon dioxide splitting,Solar Energy,https://doi.org/10.1016/j.solener.2018.06.058,page5,LSF,La0.6Sr0.4FeO3,La,Sr,,0.6,0.4,,Fe,,,1,,,,,,,,2,,H2,3359,µmol/g,,,
paidarticles-elsevier-1-s2-0-s0038092x18306091-,Partial substitution of B cation in La0.6Sr0.4MnO3 perovskites: A promising strategy to improve the redox properties useful for solar thermochemical water and carbon dioxide splitting,Solar Energy,https://doi.org/10.1016/j.solener.2018.06.058,page4,LSF,La0.6Sr0.4FeO3,La,Sr,,0.6,0.4,,Fe,,,1,,,,,,,,,,O2,427.3,µmol/g,CO,250.6,µmol/g
paidarticles-elsevier-1-s2-0-s0038092x18306091-,Partial substitution of B cation in La0.6Sr0.4MnO3 perovskites: A promising strategy to improve the redox properties useful for solar thermochemical water and carbon dioxide splitting,Solar Energy,https://doi.org/10.1016/j.solener.2018.06.058,,La0.6Sr0.4FeO3,La0.6Sr0.4FeO3,La,Sr,,0.6,0.4,,Fe,,,1,,,,,,,,,,,,,,,
paidarticles-elsevier-1-s2-0-s0038092x18306091-,Partial substitution of B cation in La0.6Sr0.4MnO3 perovskites: A promising strategy to improve the redox properties useful for solar thermochemical water and carbon dioxide splitting,Solar Energy,https://doi.org/10.1016/j.solener.2018.06.058,page5,LSMF-0.6,La0.6Sr0.4Mn0.4Fe0.6O3,La,Sr,,0.6,0.4,,Mn,Fe,,0.4,0.6,,,,,,,1,,H2,2620,µmol/g,,,
paidarticles-elsevier-1-s2-0-s0038092x18306091-,Partial substitution of B cation in La0.6Sr0.4MnO3 perovskites: A promising strategy to improve the redox properties useful for solar thermochemical water and carbon dioxide splitting,Solar Energy,https://doi.org/10.1016/j.solener.2018.06.058,page5,LSMF-0.6,La0.6Sr0.4Mn0.4Fe0.6O3,La,Sr,,0.6,0.4,,Mn,Fe,,0.4,0.6,,,,,,,2,,H2,2827,µmol/g,,,
paidarticles-elsevier-1-s2-0-s0038092x18306091-,Partial substitution of B cation in La0.6Sr0.4MnO3 perovskites: A promising strategy to improve the redox properties useful for solar thermochemical water and carbon dioxide splitting,Solar Energy,https://doi.org/10.1016/j.solener.2018.06.058,page4,LSMF-0.6,La0.6Sr0.4Mn0.4Fe0.6O3,La,Sr,,0.6,0.4,,Mn,Fe,,0.4,0.6,,,,,,,,,O2,333.2,µmol/g,CO,277.2,µmol/g
paidarticles-elsevier-1-s2-0-s0038092x18306091-,Partial substitution of B cation in La0.6Sr0.4MnO3 perovskites: A promising strategy to improve the redox properties useful for solar thermochemical water and carbon dioxide splitting,Solar Energy,https://doi.org/10.1016/j.solener.2018.06.058,,La0.6Sr0.4Mn0.4Fe0.6O3,La0.6Sr0.4Mn0.4Fe0.6O3,La,Sr,,0.6,0.4,,Mn,Fe,,0.4,0.6,,,,,,,,,,,,,,
paidarticles-elsevier-1-s2-0-s0038092x18306091-,Partial substitution of B cation in La0.6Sr0.4MnO3 perovskites: A promising strategy to improve the redox properties useful for solar thermochemical water and carbon dioxide splitting,Solar Energy,https://doi.org/10.1016/j.solener.2018.06.058,page5,LSMF-0.4,La0.6Sr0.4Mn0.6Fe0.4O3,La,Sr,,0.6,0.4,,Mn,Fe,,0.6,0.4,,,,,,,1,,H2,1550,µmol/g,,,
paidarticles-elsevier-1-s2-0-s0038092x18306091-,Partial substitution of B cation in La0.6Sr0.4MnO3 perovskites: A promising strategy to improve the redox properties useful for solar thermochemical water and carbon dioxide splitting,Solar Energy,https://doi.org/10.1016/j.solener.2018.06.058,page5,LSMF-0.4,La0.6Sr0.4Mn0.6Fe0.4O3,La,Sr,,0.6,0.4,,Mn,Fe,,0.6,0.4,,,,,,,2,,H2,1645,µmol/g,,,
paidarticles-elsevier-1-s2-0-s0038092x18306091-,Partial substitution of B cation in La0.6Sr0.4MnO3 perovskites: A promising strategy to improve the redox properties useful for solar thermochemical water and carbon dioxide splitting,Solar Energy,https://doi.org/10.1016/j.solener.2018.06.058,page4,LSMF-0.4,La0.6Sr0.4Mn0.6Fe0.4O3,La,Sr,,0.6,0.4,,Mn,Fe,,0.6,0.4,,,,,,,,,O2,280,µmol/g,CO,317.5,µmol/g
paidarticles-elsevier-1-s2-0-s0038092x18306091-,Partial substitution of B cation in La0.6Sr0.4MnO3 perovskites: A promising strategy to improve the redox properties useful for solar thermochemical water and carbon dioxide splitting,Solar Energy,https://doi.org/10.1016/j.solener.2018.06.058,,La0.6Sr0.4Mn0.6Fe0.4O3,La0.6Sr0.4Mn0.6Fe0.4O3,La,Sr,,0.6,0.4,,Mn,Fe,,0.6,0.4,,,,,,,,,,,,,,
paidarticles-elsevier-1-s2-0-s0038092x18306091-,Partial substitution of B cation in La0.6Sr0.4MnO3 perovskites: A promising strategy to improve the redox properties useful for solar thermochemical water and carbon dioxide splitting,Solar Energy,https://doi.org/10.1016/j.solener.2018.06.058,page5,LSMF-0.2,La0.6Sr0.4Mn0.8Fe0.2O3,La,Sr,,0.6,0.4,,Mn,Fe,,0.8,0.2,,,,,,,1,,H2,1254,µmol/g,,,
paidarticles-elsevier-1-s2-0-s0038092x18306091-,Partial substitution of B cation in La0.6Sr0.4MnO3 perovskites: A promising strategy to improve the redox properties useful for solar thermochemical water and carbon dioxide splitting,Solar Energy,https://doi.org/10.1016/j.solener.2018.06.058,page5,LSMF-0.2,La0.6Sr0.4Mn0.8Fe0.2O3,La,Sr,,0.6,0.4,,Mn,Fe,,0.8,0.2,,,,,,,2,,H2,1205,µmol/g,,,
paidarticles-elsevier-1-s2-0-s0038092x18306091-,Partial substitution of B cation in La0.6Sr0.4MnO3 perovskites: A promising strategy to improve the redox properties useful for solar thermochemical water and carbon dioxide splitting,Solar Energy,https://doi.org/10.1016/j.solener.2018.06.058,page4,LSMF-0.2,La0.6Sr0.4Mn0.8Fe0.2O3,La,Sr,,0.6,0.4,,Mn,Fe,,0.8,0.2,,,,,,,,,O2,286,µmol/g,CO,329.9,µmol/g
paidarticles-elsevier-1-s2-0-s0038092x18306091-,Partial substitution of B cation in La0.6Sr0.4MnO3 perovskites: A promising strategy to improve the redox properties useful for solar thermochemical water and carbon dioxide splitting,Solar Energy,https://doi.org/10.1016/j.solener.2018.06.058,,La0.6Sr0.4Mn0.8Fe0.2O3,La0.6Sr0.4Mn0.8Fe0.2O3,La,Sr,,0.6,0.4,,Mn,Fe,,0.8,0.2,,,,,,,,,,,,,,
paidarticles-elsevier-1-s2-0-s0038092x18306091-,Partial substitution of B cation in La0.6Sr0.4MnO3 perovskites: A promising strategy to improve the redox properties useful for solar thermochemical water and carbon dioxide splitting,Solar Energy,https://doi.org/10.1016/j.solener.2018.06.058,page5,LSM,La0.6Sr0.4MnO3,La,Sr,,0.6,0.4,,Mn,,,1,,,,,,,,1,,H2,1342,µmol/g,,,
paidarticles-elsevier-1-s2-0-s0038092x18306091-,Partial substitution of B cation in La0.6Sr0.4MnO3 perovskites: A promising strategy to improve the redox properties useful for solar thermochemical water and carbon dioxide splitting,Solar Energy,https://doi.org/10.1016/j.solener.2018.06.058,page5,LSM,La0.6Sr0.4MnO3,La,Sr,,0.6,0.4,,Mn,,,1,,,,,,,,2,,H2,1227,µmol/g,,,
paidarticles-elsevier-1-s2-0-s0038092x18306091-,Partial substitution of B cation in La0.6Sr0.4MnO3 perovskites: A promising strategy to improve the redox properties useful for solar thermochemical water and carbon dioxide splitting,Solar Energy,https://doi.org/10.1016/j.solener.2018.06.058,page4,LSM,La0.6Sr0.4MnO3,La,Sr,,0.6,0.4,,Mn,,,1,,,,,,,,,,O2,348.8,µmol/g,CO,469.1,µmol/g
paidarticles-elsevier-1-s2-0-s0038092x18306091-,Partial substitution of B cation in La0.6Sr0.4MnO3 perovskites: A promising strategy to improve the redox properties useful for solar thermochemical water and carbon dioxide splitting,Solar Energy,https://doi.org/10.1016/j.solener.2018.06.058,,La0.6Sr0.4MnO3,La0.6Sr0.4MnO3,La,Sr,,0.6,0.4,,Mn,,,1,,,,,,,,,,,,,,,
paidarticles-elsevier-1-s2-0-s0038092x17302530-,Exploitation of thermochemical cycles based on solid oxide redox systems for thermochemical storage of solar heat. Part 6: Testing of Mn-based combined oxides and porous structures,Solar Energy,https://doi.org/10.1016/j.solener.2017.03.083,page3,(0.8)(Mn2O3)*(0.2)(Fe2O3),(0.8)(Mn2O3)*(0.2)(Fe2O3),,,,,,,,,,,,,,900-970, C,1500, C,,Yes (mixture),,,,,,
paidarticles-elsevier-1-s2-0-s0038092x17302530-,Exploitation of thermochemical cycles based on solid oxide redox systems for thermochemical storage of solar heat. Part 6: Testing of Mn-based combined oxides and porous structures,Solar Energy,https://doi.org/10.1016/j.solener.2017.03.083,page16,(0.8)(Mn2O3)*(0.2)(Fe2O3) mixed,(0.8)(Mn2O3)*(0.2)(Fe2O3),,,,,,,,,,,,,,-49.1, C,42, C,,,,,,,,
paidarticles-elsevier-1-s2-0-s0038092x17302530-,Exploitation of thermochemical cycles based on solid oxide redox systems for thermochemical storage of solar heat. Part 6: Testing of Mn-based combined oxides and porous structures,Solar Energy,https://doi.org/10.1016/j.solener.2017.03.083,page16,(0.8)(Mn2O3)*(0.2)(Fe2O3) pre-fired,(0.8)(Mn2O3)*(0.2)(Fe2O3),,,,,,,,,,,,,,-23.9, C,37.4, C,,,,,,,,
paidarticles-elsevier-1-s2-0-s0038092x17302530-,Exploitation of thermochemical cycles based on solid oxide redox systems for thermochemical storage of solar heat. Part 6: Testing of Mn-based combined oxides and porous structures,Solar Energy,https://doi.org/10.1016/j.solener.2017.03.083,,BaO2,BaO2,,,,,,,,,,,,,,,,,,,,,,,,,
paidarticles-elsevier-1-s2-0-s0038092x17302530-,Exploitation of thermochemical cycles based on solid oxide redox systems for thermochemical storage of solar heat. Part 6: Testing of Mn-based combined oxides and porous structures,Solar Energy,https://doi.org/10.1016/j.solener.2017.03.083,,CaMn0.8Al0.2O3,CaMn0.8Al0.2O3,Ca,,,1,,,Mn,Al,,0.8,0.2,,,,,,,,,,,,,,
paidarticles-elsevier-1-s2-0-s0038092x17302530-,Exploitation of thermochemical cycles based on solid oxide redox systems for thermochemical storage of solar heat. Part 6: Testing of Mn-based combined oxides and porous structures,Solar Energy,https://doi.org/10.1016/j.solener.2017.03.083,,CaMn0.8Ti0.2O3,CaMn0.8Ti0.2O3,Ca,,,1,,,Mn,Ti,,0.8,0.2,,,,,,,,,,,,,,
paidarticles-elsevier-1-s2-0-s0038092x17302530-,Exploitation of thermochemical cycles based on solid oxide redox systems for thermochemical storage of solar heat. Part 6: Testing of Mn-based combined oxides and porous structures,Solar Energy,https://doi.org/10.1016/j.solener.2017.03.083,,CaMn0.9Mg0.1O3,CaMn0.9Mg0.1O3,Ca,,,1,,,Mn,Mg,,0.9,0.1,,,,,,,,,,,,,,
paidarticles-elsevier-1-s2-0-s0038092x17302530-,Exploitation of thermochemical cycles based on solid oxide redox systems for thermochemical storage of solar heat. Part 6: Testing of Mn-based combined oxides and porous structures,Solar Energy,https://doi.org/10.1016/j.solener.2017.03.083,page16,CaMn0.9Ti0.1O3,CaMn0.9Ti0.1O3,Ca,,,1,,,Mn,Ti,,0.9,0.1,,,-8.4, C,91.8, C,,,,,,,,
paidarticles-elsevier-1-s2-0-s0038092x17302530-,Exploitation of thermochemical cycles based on solid oxide redox systems for thermochemical storage of solar heat. Part 6: Testing of Mn-based combined oxides and porous structures,Solar Energy,https://doi.org/10.1016/j.solener.2017.03.083,,CaMn0.9Ti0.1O3,CaMn0.9Ti0.1O3,Ca,,,1,,,Mn,Ti,,0.9,0.1,,,,,,,,,,,,,,
paidarticles-elsevier-1-s2-0-s0038092x17302530-,Exploitation of thermochemical cycles based on solid oxide redox systems for thermochemical storage of solar heat. Part 6: Testing of Mn-based combined oxides and porous structures,Solar Energy,https://doi.org/10.1016/j.solener.2017.03.083,page16,CaMnO3,CaMnO3,Ca,,,1,,,Mn,,,1,,,,-10.2, C,16.2, C,,,,,,,,
paidarticles-elsevier-1-s2-0-s0038092x17302530-,Exploitation of thermochemical cycles based on solid oxide redox systems for thermochemical storage of solar heat. Part 6: Testing of Mn-based combined oxides and porous structures,Solar Energy,https://doi.org/10.1016/j.solener.2017.03.083,,CaMnO3,CaMnO3,Ca,,,1,,,Mn,,,1,,,,,,,,,,,,,,,
paidarticles-elsevier-1-s2-0-s0038092x17302530-,Exploitation of thermochemical cycles based on solid oxide redox systems for thermochemical storage of solar heat. Part 6: Testing of Mn-based combined oxides and porous structures,Solar Energy,https://doi.org/10.1016/j.solener.2017.03.083,page16,Co3O4,Co3O4,,,,,,,,,,,,,,-282, C,440, C,,,,,,,,
paidarticles-elsevier-1-s2-0-s0038092x17302530-,Exploitation of thermochemical cycles based on solid oxide redox systems for thermochemical storage of solar heat. Part 6: Testing of Mn-based combined oxides and porous structures,Solar Energy,https://doi.org/10.1016/j.solener.2017.03.083,page3,Fe2O3,Fe2O3,,,,,,,,,,,,,,900-1350, C,1450, C,,Commercial powder as-received,,,,,,
paidarticles-elsevier-1-s2-0-s0038092x17302530-,Exploitation of thermochemical cycles based on solid oxide redox systems for thermochemical storage of solar heat. Part 6: Testing of Mn-based combined oxides and porous structures,Solar Energy,https://doi.org/10.1016/j.solener.2017.03.083,page3,Mn2O3,Mn2O3,,,,,,,,,,,,,,900-950, C,1200, C,,Commercial powder as-received,,,,,,
paidarticles-elsevier-1-s2-0-s0038092x17302530-,Exploitation of thermochemical cycles based on solid oxide redox systems for thermochemical storage of solar heat. Part 6: Testing of Mn-based combined oxides and porous structures,Solar Energy,https://doi.org/10.1016/j.solener.2017.03.083,page16,Mn2O3,Mn2O3,,,,,,,,,,,,,,,,191, C,,,,,,,,
paidarticles-elsevier-1-s2-0-s0038092x17302530-,Exploitation of thermochemical cycles based on solid oxide redox systems for thermochemical storage of solar heat. Part 6: Testing of Mn-based combined oxides and porous structures,Solar Energy,https://doi.org/10.1016/j.solener.2017.03.083,,Mn2O3,Mn2O3,,,,,,,,,,,,,,,,,,,,,,,,,
paidarticles-elsevier-1-s2-0-s0038092x17300683-,Enhancement effects of dopants and SiO2 support on mixed metal ferrites based two-step thermochemical water splitting,Solar Energy,https://doi.org/10.1016/j.solener.2017.01.049,,LaCoO3,LaCoO3,La,,,1,,,Co,,,1,,,,,,,,,,,,,,,
paidarticles-elsevier-1-s2-0-s0038092x17300683-,Enhancement effects of dopants and SiO2 support on mixed metal ferrites based two-step thermochemical water splitting,Solar Energy,https://doi.org/10.1016/j.solener.2017.01.049,,LaFe0.5Co0.5O3,LaFe0.5Co0.5O3,La,,,1,,,Fe,Co,,0.5,0.5,,,,,,,,,,,,,,
paidarticles-elsevier-1-s2-0-s0038092x17300683-,Enhancement effects of dopants and SiO2 support on mixed metal ferrites based two-step thermochemical water splitting,Solar Energy,https://doi.org/10.1016/j.solener.2017.01.049,,LaFe0.6Co0.4O3,LaFe0.6Co0.4O3,La,,,1,,,Fe,Co,,0.6,0.4,,,,,,,,,,,,,,
paidarticles-elsevier-1-s2-0-s0038092x17300683-,Enhancement effects of dopants and SiO2 support on mixed metal ferrites based two-step thermochemical water splitting,Solar Energy,https://doi.org/10.1016/j.solener.2017.01.049,,LaFe0.7Co0.3O3,LaFe0.7Co0.3O3,La,,,1,,,Fe,Co,,0.7,0.3,,,,,,,,,,,,,,
paidarticles-elsevier-1-s2-0-s0038092x17300683-,Enhancement effects of dopants and SiO2 support on mixed metal ferrites based two-step thermochemical water splitting,Solar Energy,https://doi.org/10.1016/j.solener.2017.01.049,,LaFe0.8Co0.2O3,LaFe0.8Co0.2O3,La,,,1,,,Fe,Co,,0.8,0.2,,,,,,,,,,,,,,
paidarticles-elsevier-1-s2-0-s0038092x17300683-,Enhancement effects of dopants and SiO2 support on mixed metal ferrites based two-step thermochemical water splitting,Solar Energy,https://doi.org/10.1016/j.solener.2017.01.049,,LaFe0.9Co0.1O3,LaFe0.9Co0.1O3,La,,,1,,,Fe,Co,,0.9,0.1,,,,,,,,,,,,,,
paidarticles-elsevier-1-s2-0-s0038092x17300683-,Enhancement effects of dopants and SiO2 support on mixed metal ferrites based two-step thermochemical water splitting,Solar Energy,https://doi.org/10.1016/j.solener.2017.01.049,,LaFeO3,LaFeO3,La,,,1,,,Fe,,,1,,,,,,,,,,,,,,,
