Repository: kshen-noble/demos-sl

File: chevron-lit-review/v4_chevron.csv (part 9 of 23)
noble_filename_abbrev,article_title,journal_name,doi,table_page_num,catalyst_formula_raw,catalyst_formula,a1,a2,a3,a1_perc,a2_perc,a3_perc,b1,b2,b3,b1_perc,b2_perc,b3_perc,synthesis_method,reaction_oxidation_temperature,reaction_oxidation_temperature_units,reaction_reduction_temperature,reaction_reduction_temperature_units,cycle_number,extra_operating_condtions,yield_1,yield_1_amt,yield_1_units,yield_2,yield_2_amt,yield_2_units
paidarticles-elsevier-1-s2-0-s0038092x16301268-,Experimental assessment of oxygen exchange capacity and thermochemical redox cycle behavior of Ba and Sr series perovskites for solar energy storage,Solar Energy,https://doi.org/10.1016/j.solener.2016.05.031,,Ba0.5Sr0.5Co0.2Fe0.8O3,Ba0.5Sr0.5Co0.2Fe0.8O3,Ba,Sr,,0.5,0.5,,Co,Fe,,0.2,0.8,,,,,,,,,,,,,,
paidarticles-elsevier-1-s2-0-s0038092x16301268-,Experimental assessment of oxygen exchange capacity and thermochemical redox cycle behavior of Ba and Sr series perovskites for solar energy storage,Solar Energy,https://doi.org/10.1016/j.solener.2016.05.031,,Ba0.5Sr0.5Co0.8Fe0.2O3,Ba0.5Sr0.5Co0.8Fe0.2O3,Ba,Sr,,0.5,0.5,,Co,Fe,,0.8,0.2,,,,,,,,,,,,,,
paidarticles-elsevier-1-s2-0-s0038092x16301268-,Experimental assessment of oxygen exchange capacity and thermochemical redox cycle behavior of Ba and Sr series perovskites for solar energy storage,Solar Energy,https://doi.org/10.1016/j.solener.2016.05.031,,Ba0.5Sr0.5Co0.8Fe0.2O3,Ba0.5Sr0.5Co0.8Fe0.2O3,Ba,Sr,,0.5,0.5,,Co,Fe,,0.8,0.2,,,,,,,,,,,,,,
paidarticles-elsevier-1-s2-0-s0038092x16301268-,Experimental assessment of oxygen exchange capacity and thermochemical redox cycle behavior of Ba and Sr series perovskites for solar energy storage,Solar Energy,https://doi.org/10.1016/j.solener.2016.05.031,,Ba0.5Sr0.5CoO3,Ba0.5Sr0.5CoO3,Ba,Sr,,0.5,0.5,,Co,,,1,,,,,,,,,,,,,,,
paidarticles-elsevier-1-s2-0-s0038092x16301268-,Experimental assessment of oxygen exchange capacity and thermochemical redox cycle behavior of Ba and Sr series perovskites for solar energy storage,Solar Energy,https://doi.org/10.1016/j.solener.2016.05.031,,Ba0.5Sr0.5FeO3,Ba0.5Sr0.5FeO3,Ba,Sr,,0.5,0.5,,Fe,,,1,,,,,,,,,,,,,,,
paidarticles-elsevier-1-s2-0-s0038092x16301268-,Experimental assessment of oxygen exchange capacity and thermochemical redox cycle behavior of Ba and Sr series perovskites for solar energy storage,Solar Energy,https://doi.org/10.1016/j.solener.2016.05.031,,BaCoO3,BaCoO3,Ba,,,1,,,Co,,,1,,,,,,,,,,,,,,,
paidarticles-elsevier-1-s2-0-s0038092x16301268-,Experimental assessment of oxygen exchange capacity and thermochemical redox cycle behavior of Ba and Sr series perovskites for solar energy storage,Solar Energy,https://doi.org/10.1016/j.solener.2016.05.031,,BaFeO2.88,BaFeO2.88,Ba,,,1,,,Fe,,,1,,,,,,,,,,,,,,,
paidarticles-elsevier-1-s2-0-s0038092x16301268-,Experimental assessment of oxygen exchange capacity and thermochemical redox cycle behavior of Ba and Sr series perovskites for solar energy storage,Solar Energy,https://doi.org/10.1016/j.solener.2016.05.031,,BaFeO3,BaFeO3,Ba,,,1,,,Fe,,,1,,,,,,,,,,,,,,,
paidarticles-elsevier-1-s2-0-s0038092x16301268-,Experimental assessment of oxygen exchange capacity and thermochemical redox cycle behavior of Ba and Sr series perovskites for solar energy storage,Solar Energy,https://doi.org/10.1016/j.solener.2016.05.031,,BaMnO3,BaMnO3,Ba,,,1,,,Mn,,,1,,,,,,,,,,,,,,,
paidarticles-elsevier-1-s2-0-s0038092x16301268-,Experimental assessment of oxygen exchange capacity and thermochemical redox cycle behavior of Ba and Sr series perovskites for solar energy storage,Solar Energy,https://doi.org/10.1016/j.solener.2016.05.031,,SrCo0.2Fe0.8O3,SrCo0.2Fe0.8O3,Sr,,,1,,,Co,Fe,,0.2,0.8,,,,,,,,,,,,,,
paidarticles-elsevier-1-s2-0-s0038092x16301268-,Experimental assessment of oxygen exchange capacity and thermochemical redox cycle behavior of Ba and Sr series perovskites for solar energy storage,Solar Energy,https://doi.org/10.1016/j.solener.2016.05.031,,SrCo0.8Fe0.2O3,SrCo0.8Fe0.2O3,Sr,,,1,,,Co,Fe,,0.8,0.2,,,,,,,,,,,,,,
paidarticles-elsevier-1-s2-0-s0038092x16301268-,Experimental assessment of oxygen exchange capacity and thermochemical redox cycle behavior of Ba and Sr series perovskites for solar energy storage,Solar Energy,https://doi.org/10.1016/j.solener.2016.05.031,,SrCoO2.52,SrCoO2.52,Sr,,,1,,,Co,,,1,,,,,,,,,,,,,,,
paidarticles-elsevier-1-s2-0-s0038092x16301268-,Experimental assessment of oxygen exchange capacity and thermochemical redox cycle behavior of Ba and Sr series perovskites for solar energy storage,Solar Energy,https://doi.org/10.1016/j.solener.2016.05.031,page7,SrCoO3,SrCoO3,Sr,,,1,,,Co,,,1,,,,600, C,0-0.33, unknwn,1,,1st step oxid.,0.21,unknown,2nd step oxid.,0.03,unknown
paidarticles-elsevier-1-s2-0-s0038092x16301268-,Experimental assessment of oxygen exchange capacity and thermochemical redox cycle behavior of Ba and Sr series perovskites for solar energy storage,Solar Energy,https://doi.org/10.1016/j.solener.2016.05.031,page7,SrCoO3,SrCoO3,Sr,,,1,,,Co,,,1,,,,600, C,0-0.18, unknwn,2,,Oxid.,0.17,unknown,,,
paidarticles-elsevier-1-s2-0-s0038092x16301268-,Experimental assessment of oxygen exchange capacity and thermochemical redox cycle behavior of Ba and Sr series perovskites for solar energy storage,Solar Energy,https://doi.org/10.1016/j.solener.2016.05.031,,SrCoO3,SrCoO3,Sr,,,1,,,Co,,,1,,,,,,,,,,,,,,,
paidarticles-elsevier-1-s2-0-s0038092x16301268-,Experimental assessment of oxygen exchange capacity and thermochemical redox cycle behavior of Ba and Sr series perovskites for solar energy storage,Solar Energy,https://doi.org/10.1016/j.solener.2016.05.031,,SrFeO2.97,SrFeO2.97,Sr,,,1,,,Fe,,,1,,,,,,,,,,,,,,,
paidarticles-elsevier-1-s2-0-s0038092x16301268-,Experimental assessment of oxygen exchange capacity and thermochemical redox cycle behavior of Ba and Sr series perovskites for solar energy storage,Solar Energy,https://doi.org/10.1016/j.solener.2016.05.031,,SrFeO3,SrFeO3,Sr,,,1,,,Fe,,,1,,,,,,,,,,,,,,,
paidarticles-elsevier-1-s2-0-s0038092x16301268-,Experimental assessment of oxygen exchange capacity and thermochemical redox cycle behavior of Ba and Sr series perovskites for solar energy storage,Solar Energy,https://doi.org/10.1016/j.solener.2016.05.031,page7,SrMnO3,SrMnO3,Sr,,,1,,,Mn,,,1,,,,600, C,0-0.06, unknwn,1,,1st step oxid.,0.03,unknown,2nd step oxid.,0,unknown
paidarticles-elsevier-1-s2-0-s0038092x16301268-,Experimental assessment of oxygen exchange capacity and thermochemical redox cycle behavior of Ba and Sr series perovskites for solar energy storage,Solar Energy,https://doi.org/10.1016/j.solener.2016.05.031,page7,SrMnO3,SrMnO3,Sr,,,1,,,Mn,,,1,,,,600, C,0-0, unknwn,2,,,,,,,
paidarticles-elsevier-1-s2-0-s0038092x16301268-,Experimental assessment of oxygen exchange capacity and thermochemical redox cycle behavior of Ba and Sr series perovskites for solar energy storage,Solar Energy,https://doi.org/10.1016/j.solener.2016.05.031,,SrMnO3,SrMnO3,Sr,,,1,,,Mn,,,1,,,,,,,,,,,,,,,
paidarticles-elsevier-1-s2-0-s0038092x1500300x-,"Investigation of LaxSr1-xCOyM1-yO3 (M = Mn, Fe) perovskite materials as thermochemical energy storage media",Solar Energy,https://doi.org/10.1016/j.solener.2015.05.040,,La0.1Sr0.9Co0.9Fe0.1O3,La0.1Sr0.9Co0.9Fe0.1O3,La,Sr,,0.1,0.9,,Co,Fe,,0.9,0.1,,,,,,,,,,,,,,
paidarticles-elsevier-1-s2-0-s0038092x1500300x-,"Investigation of LaxSr1-xCOyM1-yO3 (M = Mn, Fe) perovskite materials as thermochemical energy storage media",Solar Energy,https://doi.org/10.1016/j.solener.2015.05.040,,La0.3Sr0.7Co0.7Mn0.3O3,La0.3Sr0.7Co0.7Mn0.3O3,La,Sr,,0.3,0.7,,Co,Mn,,0.7,0.3,,,,,,,,,,,,,,
paidarticles-elsevier-1-s2-0-s0038092x1500300x-,"Investigation of LaxSr1-xCOyM1-yO3 (M = Mn, Fe) perovskite materials as thermochemical energy storage media",Solar Energy,https://doi.org/10.1016/j.solener.2015.05.040,,La0.3Sr0.7Co0.8Mn0.2O3,La0.3Sr0.7Co0.8Mn0.2O3,La,Sr,,0.3,0.7,,Co,Mn,,0.8,0.2,,,,,,,,,,,,,,
paidarticles-elsevier-1-s2-0-s0038092x1500300x-,"Investigation of LaxSr1-xCOyM1-yO3 (M = Mn, Fe) perovskite materials as thermochemical energy storage media",Solar Energy,https://doi.org/10.1016/j.solener.2015.05.040,,La0.3Sr0.7Co0.9Mn0.1O3,La0.3Sr0.7Co0.9Mn0.1O3,La,Sr,,0.3,0.7,,Co,Mn,,0.9,0.1,,,,,,,,,,,,,,
paidarticles-elsevier-1-s2-0-s0038092x1500300x-,"Investigation of LaxSr1-xCOyM1-yO3 (M = Mn, Fe) perovskite materials as thermochemical energy storage media",Solar Energy,https://doi.org/10.1016/j.solener.2015.05.040,,La0.8Sr0.2Co0.3Mn0.7O3,La0.8Sr0.2Co0.3Mn0.7O3,La,Sr,,0.8,0.2,,Co,Mn,,0.3,0.7,,,,,,,,,,,,,,
paidarticles-elsevier-1-s2-0-s0038092x14001212-,"Thermochemical CO2 splitting reaction with supported LaxA1‚Äö√†√≠xFeyB1‚Äö√†√≠yO3 (A = Sr, Ce, B = Co, Mn; 0 ‚Äö©Œ© x, y ‚Äö©Œ© 1) perovskite oxides",Solar Energy,https://doi.org/10.1016/j.solener.2014.02.033,,Al2O3,Al2O3,,,,,,,,,,,,,,,,,,,,,,,,,
paidarticles-elsevier-1-s2-0-s0038092x14001212-,"Thermochemical CO2 splitting reaction with supported LaxA1‚Äö√†√≠xFeyB1‚Äö√†√≠yO3 (A = Sr, Ce, B = Co, Mn; 0 ‚Äö©Œ© x, y ‚Äö©Œ© 1) perovskite oxides",Solar Energy,https://doi.org/10.1016/j.solener.2014.02.033,,La0.7Ce0.3FeO3,La0.7Ce0.3FeO3,La,Ce,,0.7,0.3,,Fe,,,1,,,,,,,,,,,,,,,
paidarticles-elsevier-1-s2-0-s0038092x14001212-,"Thermochemical CO2 splitting reaction with supported LaxA1‚Äö√†√≠xFeyB1‚Äö√†√≠yO3 (A = Sr, Ce, B = Co, Mn; 0 ‚Äö©Œ© x, y ‚Äö©Œ© 1) perovskite oxides",Solar Energy,https://doi.org/10.1016/j.solener.2014.02.033,,La0.7Sr0.3FeO3,La0.7Sr0.3FeO3,La,Sr,,0.7,0.3,,Fe,,,1,,,,,,,,,,,,,,,
paidarticles-elsevier-1-s2-0-s0038092x14001212-,"Thermochemical CO2 splitting reaction with supported LaxA1‚Äö√†√≠xFeyB1‚Äö√†√≠yO3 (A = Sr, Ce, B = Co, Mn; 0 ‚Äö©Œ© x, y ‚Äö©Œ© 1) perovskite oxides",Solar Energy,https://doi.org/10.1016/j.solener.2014.02.033,,LaCoO3,LaCoO3,La,,,1,,,Co,,,1,,,,,,,,,,,,,,,
paidarticles-elsevier-1-s2-0-s0038092x14001212-,"Thermochemical CO2 splitting reaction with supported LaxA1‚Äö√†√≠xFeyB1‚Äö√†√≠yO3 (A = Sr, Ce, B = Co, Mn; 0 ‚Äö©Œ© x, y ‚Äö©Œ© 1) perovskite oxides",Solar Energy,https://doi.org/10.1016/j.solener.2014.02.033,,LaFe0.7Co0.3O3,LaFe0.7Co0.3O3,La,,,1,,,Fe,Co,,0.7,0.3,,,,,,,,,,,,,,
paidarticles-elsevier-1-s2-0-s0038092x14001212-,"Thermochemical CO2 splitting reaction with supported LaxA1‚Äö√†√≠xFeyB1‚Äö√†√≠yO3 (A = Sr, Ce, B = Co, Mn; 0 ‚Äö©Œ© x, y ‚Äö©Œ© 1) perovskite oxides",Solar Energy,https://doi.org/10.1016/j.solener.2014.02.033,,LaFe0.7Mn0.3O3,LaFe0.7Mn0.3O3,La,,,1,,,Fe,Mn,,0.7,0.3,,,,,,,,,,,,,,
paidarticles-elsevier-1-s2-0-s0038092x14001212-,"Thermochemical CO2 splitting reaction with supported LaxA1‚Äö√†√≠xFeyB1‚Äö√†√≠yO3 (A = Sr, Ce, B = Co, Mn; 0 ‚Äö©Œ© x, y ‚Äö©Œ© 1) perovskite oxides",Solar Energy,https://doi.org/10.1016/j.solener.2014.02.033,,LaFeO3,LaFeO3,La,,,1,,,Fe,,,1,,,,,,,,,,,,,,,
paidarticles-elsevier-1-s2-0-s0038092x14001212-,"Thermochemical CO2 splitting reaction with supported LaxA1‚Äö√†√≠xFeyB1‚Äö√†√≠yO3 (A = Sr, Ce, B = Co, Mn; 0 ‚Äö©Œ© x, y ‚Äö©Œ© 1) perovskite oxides",Solar Energy,https://doi.org/10.1016/j.solener.2014.02.033,,LaMnO3,LaMnO3,La,,,1,,,Mn,,,1,,,,,,,,,,,,,,,
paidarticles-elsevier-1-s2-0-s0038092x14001212-,"Thermochemical CO2 splitting reaction with supported LaxA1‚Äö√†√≠xFeyB1‚Äö√†√≠yO3 (A = Sr, Ce, B = Co, Mn; 0 ‚Äö©Œ© x, y ‚Äö©Œ© 1) perovskite oxides",Solar Energy,https://doi.org/10.1016/j.solener.2014.02.033,,SrFeO3,SrFeO3,Sr,,,1,,,Fe,,,1,,,,,,,,,,,,,,,
paidarticles-elsevier-1-s2-0-s0038092x08002557-,Thermochemical two-step water splitting cycles by monoclinic ZrO2-supported NiFe2O4 and Fe3O4 powders and ceramic foam devices,Solar Energy,https://doi.org/10.1016/j.solener.2008.10.003,page9,Fe3O4/m-ZrO2,Fe3O4/m-ZrO2,,,,,,,,,,,,,,,,,,1,,O2,0.14,mmol/g,H2,0.33,mmol/g
paidarticles-elsevier-1-s2-0-s0038092x08002557-,Thermochemical two-step water splitting cycles by monoclinic ZrO2-supported NiFe2O4 and Fe3O4 powders and ceramic foam devices,Solar Energy,https://doi.org/10.1016/j.solener.2008.10.003,page9,Fe3O4/m-ZrO2,Fe3O4/m-ZrO2,,,,,,,,,,,,,,,,,,2,,O2,0.11,mmol/g,H2,0.24,mmol/g
paidarticles-elsevier-1-s2-0-s0038092x08002557-,Thermochemical two-step water splitting cycles by monoclinic ZrO2-supported NiFe2O4 and Fe3O4 powders and ceramic foam devices,Solar Energy,https://doi.org/10.1016/j.solener.2008.10.003,page9,Fe3O4/m-ZrO2,Fe3O4/m-ZrO2,,,,,,,,,,,,,,,,,,3,,O2,0.14,mmol/g,H2,0.25,mmol/g
paidarticles-elsevier-1-s2-0-s0038092x08002557-,Thermochemical two-step water splitting cycles by monoclinic ZrO2-supported NiFe2O4 and Fe3O4 powders and ceramic foam devices,Solar Energy,https://doi.org/10.1016/j.solener.2008.10.003,page9,Fe3O4/m-ZrO2,Fe3O4/m-ZrO2,,,,,,,,,,,,,,,,,,4,,O2,0.16,mmol/g,H2,0.38,mmol/g
paidarticles-elsevier-1-s2-0-s0038092x08002557-,Thermochemical two-step water splitting cycles by monoclinic ZrO2-supported NiFe2O4 and Fe3O4 powders and ceramic foam devices,Solar Energy,https://doi.org/10.1016/j.solener.2008.10.003,page9,Fe3O4/m-ZrO2,Fe3O4/m-ZrO2,,,,,,,,,,,,,,,,,,5,,O2,0.18,mmol/g,H2,0.37,mmol/g
paidarticles-elsevier-1-s2-0-s0038092x08002557-,Thermochemical two-step water splitting cycles by monoclinic ZrO2-supported NiFe2O4 and Fe3O4 powders and ceramic foam devices,Solar Energy,https://doi.org/10.1016/j.solener.2008.10.003,page8,NiFe2O4/m-ZrO2,NiFe2O4/m-ZrO2,,,,,,,,,,,,,,,,,,1,,O2,0.2,mmol/g,H2,0.45,mmol/g
paidarticles-elsevier-1-s2-0-s0038092x08002557-,Thermochemical two-step water splitting cycles by monoclinic ZrO2-supported NiFe2O4 and Fe3O4 powders and ceramic foam devices,Solar Energy,https://doi.org/10.1016/j.solener.2008.10.003,page8,NiFe2O4/m-ZrO2,NiFe2O4/m-ZrO2,,,,,,,,,,,,,,,,,,2,,O2,0.23,mmol/g,H2,0.35,mmol/g
paidarticles-elsevier-1-s2-0-s0038092x08002557-,Thermochemical two-step water splitting cycles by monoclinic ZrO2-supported NiFe2O4 and Fe3O4 powders and ceramic foam devices,Solar Energy,https://doi.org/10.1016/j.solener.2008.10.003,page8,NiFe2O4/m-ZrO2,NiFe2O4/m-ZrO2,,,,,,,,,,,,,,,,,,3,,O2,0.17,mmol/g,H2,0.56,mmol/g
paidarticles-elsevier-1-s2-0-s0038092x08002557-,Thermochemical two-step water splitting cycles by monoclinic ZrO2-supported NiFe2O4 and Fe3O4 powders and ceramic foam devices,Solar Energy,https://doi.org/10.1016/j.solener.2008.10.003,page8,NiFe2O4/m-ZrO2,NiFe2O4/m-ZrO2,,,,,,,,,,,,,,,,,,4,,O2,0.2,mmol/g,H2,0.41,mmol/g
paidarticles-elsevier-1-s2-0-s0038092x08002557-,Thermochemical two-step water splitting cycles by monoclinic ZrO2-supported NiFe2O4 and Fe3O4 powders and ceramic foam devices,Solar Energy,https://doi.org/10.1016/j.solener.2008.10.003,page8,NiFe2O4/m-ZrO2,NiFe2O4/m-ZrO2,,,,,,,,,,,,,,,,,,5,,O2,0.24,mmol/g,H2,0.54,mmol/g
paidarticles-elsevier-1-s2-0-s0038092x08002557-,Thermochemical two-step water splitting cycles by monoclinic ZrO2-supported NiFe2O4 and Fe3O4 powders and ceramic foam devices,Solar Energy,https://doi.org/10.1016/j.solener.2008.10.003,page8,NiFe2O4/m-ZrO2,NiFe2O4/m-ZrO2,,,,,,,,,,,,,,,,,,6,,O2,0.23,mmol/g,H2,0.53,mmol/g
paidarticles-elsevier-1-s2-0-s0038092x06000338-,Thermochemical hydrogen production from a two-step solar-driven water-splitting cycle based on cerium oxides,Solar Energy,https://doi.org/10.1016/j.solener.2005.12.005,page9,CeO2-x,CeO2,,,,,,,,,,,,,,600, C,570, C,,,H2,0.08,L/g,,,
paidarticles-elsevier-1-s2-0-s0038092x06000338-,Thermochemical hydrogen production from a two-step solar-driven water-splitting cycle based on cerium oxides,Solar Energy,https://doi.org/10.1016/j.solener.2005.12.005,page9,CeO2-x,CeO2,,,,,,,,,,,,,,600, C,570, C,,,H2,0.1,L/g,,,
paidarticles-elsevier-1-s2-0-s0038092x06000338-,Thermochemical hydrogen production from a two-step solar-driven water-splitting cycle based on cerium oxides,Solar Energy,https://doi.org/10.1016/j.solener.2005.12.005,page9,CeO2-x,CeO2,,,,,,,,,,,,,,500, C,470, C,,,H2,0.06,L/g,,,
paidarticles-elsevier-1-s2-0-s0038092x06000338-,Thermochemical hydrogen production from a two-step solar-driven water-splitting cycle based on cerium oxides,Solar Energy,https://doi.org/10.1016/j.solener.2005.12.005,page9,CeO2-x,CeO2,,,,,,,,,,,,,,550, C,515, C,,,H2,0.1,L/g,,,
paidarticles-elsevier-1-s2-0-s0038092x06000338-,Thermochemical hydrogen production from a two-step solar-driven water-splitting cycle based on cerium oxides,Solar Energy,https://doi.org/10.1016/j.solener.2005.12.005,page9,CeO2-x,CeO2,,,,,,,,,,,,,,470, C,440, C,,,H2,0.08,L/g,,,
paidarticles-elsevier-1-s2-0-s0038092x06000338-,Thermochemical hydrogen production from a two-step solar-driven water-splitting cycle based on cerium oxides,Solar Energy,https://doi.org/10.1016/j.solener.2005.12.005,page9,CeO2-x,CeO2,,,,,,,,,,,,,,650, C,600, C,,,H2,0.06,L/g,,,
paidarticles-elsevier-1-s2-0-s0038092x06000338-,Thermochemical hydrogen production from a two-step solar-driven water-splitting cycle based on cerium oxides,Solar Energy,https://doi.org/10.1016/j.solener.2005.12.005,page9,CeO2-x,CeO2,,,,,,,,,,,,,,550, C,515, C,,,H2,0.04,L/g,,,
paidarticles-elsevier-1-s2-0-s0038092x05001465-,Solar water splitting for hydrogen production with monolithic reactors,Solar Energy,https://doi.org/10.1016/j.solener.2005.02.026,page9,SHS (Mn0.5Zn0.5)Fe2O4,(Mn0.5Zn0.5)Fe2O4,,,,,,,,,,,,,,,,,,,,H2,0,µmol/g,,,
paidarticles-elsevier-1-s2-0-s0038092x05001465-,Solar water splitting for hydrogen production with monolithic reactors,Solar Energy,https://doi.org/10.1016/j.solener.2005.02.026,page9,ASP (Mn0.5Zn0.5)Fe2O4,(Mn0.5Zn0.5)Fe2O4,,,,,,,,,,,,,,,,,,,,H2,297,µmol/g,,,
paidarticles-elsevier-1-s2-0-s0038092x05001465-,Solar water splitting for hydrogen production with monolithic reactors,Solar Energy,https://doi.org/10.1016/j.solener.2005.02.026,page9,SHS (Mn0.5Zn0.5)Fe2O4 + activator,(Mn0.5Zn0.5)Fe2O4,,,,,,,,,,,,,,,,,,,,H2,65,µmol/g,,,
paidarticles-elsevier-1-s2-0-s0038092x05001465-,Solar water splitting for hydrogen production with monolithic reactors,Solar Energy,https://doi.org/10.1016/j.solener.2005.02.026,page9,SHS (Mn0.5Zn0.5)Fe2O4,(Mn0.5Zn0.5)Fe2O4,,,,,,,,,,,,,,800-1210, C,800-1210, C,,,,,,,,
paidarticles-elsevier-1-s2-0-s0038092x05001465-,Solar water splitting for hydrogen production with monolithic reactors,Solar Energy,https://doi.org/10.1016/j.solener.2005.02.026,page9,ASP (Mn0.5Zn0.5)Fe2O4,(Mn0.5Zn0.5)Fe2O4,,,,,,,,,,,,,,800-1270, C,800-1275, C,,,,,,,,
paidarticles-elsevier-1-s2-0-s0038092x05001465-,Solar water splitting for hydrogen production with monolithic reactors,Solar Energy,https://doi.org/10.1016/j.solener.2005.02.026,page9,SHS (Mn0.5Zn0.5)FeO,(Mn0.5Zn0.5)FeO,,,,,,,,,,,,,,,,,,,,H2,200,µmol/g,,,
paidarticles-elsevier-1-s2-0-s0038092x05001465-,Solar water splitting for hydrogen production with monolithic reactors,Solar Energy,https://doi.org/10.1016/j.solener.2005.02.026,page9,SHS (Mn0.5Zn0.5)FeO,(Mn0.5Zn0.5)FeO,,,,,,,,,,,,,,800-1250, C,800-1210, C,,,,,,,,
paidarticles-elsevier-1-s2-0-s0038092x05001465-,Solar water splitting for hydrogen production with monolithic reactors,Solar Energy,https://doi.org/10.1016/j.solener.2005.02.026,page9,SSS (Mn0.75Zn0.16Fe2+0.09) Fe3+2O4,(Mn0.75Zn0.16Fe0.09)Fe2O4,,,,,,,,,,,,,,,,,,,,H2,4,µmol/g,,,
paidarticles-elsevier-1-s2-0-s0038092x05001465-,Solar water splitting for hydrogen production with monolithic reactors,Solar Energy,https://doi.org/10.1016/j.solener.2005.02.026,page9,SSS (Mn0.75Zn0.16Fe2+0.09) Fe3+2O4 + activator,(Mn0.75Zn0.16Fe0.09)Fe2O4,,,,,,,,,,,,,,,,,,,,H2,80,µmol/g,,,
paidarticles-elsevier-1-s2-0-s0038092x05001465-,Solar water splitting for hydrogen production with monolithic reactors,Solar Energy,https://doi.org/10.1016/j.solener.2005.02.026,,(Mn0.75Zn0.16Fe0.09)Fe2O4,(Mn0.75Zn0.16Fe0.09)Fe2O4,,,,,,,,,,,,,,,,,,,,,,,,,
paidarticles-elsevier-1-s2-0-s0038092x05001465-,Solar water splitting for hydrogen production with monolithic reactors,Solar Energy,https://doi.org/10.1016/j.solener.2005.02.026,page9,SHS (Ni0.5Zn0.5)FeO,(Ni0.5Zn0.5)FeO,,,,,,,,,,,,,,,,,,,,H2,170,µmol/g,,,
paidarticles-elsevier-1-s2-0-s0038092x05001465-,Solar water splitting for hydrogen production with monolithic reactors,Solar Energy,https://doi.org/10.1016/j.solener.2005.02.026,page9,ASP (Ni0.5Zn0.8)Fe2O4,(Ni0.5Zn0.8)Fe2O4,,,,,,,,,,,,,,,,,,,,H2,812,µmol/g,,,
paidarticles-elsevier-1-s2-0-s0038092x05001465-,Solar water splitting for hydrogen production with monolithic reactors,Solar Energy,https://doi.org/10.1016/j.solener.2005.02.026,page9,SSS (Ni0.66Zn0.33)Fe2O4,(Ni0.66Zn0.33)Fe2O4,,,,,,,,,,,,,,,,,,,,H2,0,µmol/g,,,
paidarticles-elsevier-1-s2-0-s0038092x05001465-,Solar water splitting for hydrogen production with monolithic reactors,Solar Energy,https://doi.org/10.1016/j.solener.2005.02.026,page9,SSS (Ni0.66Zn0.33)Fe2O4 + activator,(Ni0.66Zn0.33)Fe2O4,,,,,,,,,,,,,,,,,,,,H2,80,µmol/g,,,
paidarticles-elsevier-1-s2-0-s0038092x05001465-,Solar water splitting for hydrogen production with monolithic reactors,Solar Energy,https://doi.org/10.1016/j.solener.2005.02.026,page9,Fe2O3(A) + activator,Fe2O3,,,,,,,,,,,,,,,,,,,,H2,270,µmol/g,,,
paidarticles-elsevier-1-s2-0-s0038092x05001465-,Solar water splitting for hydrogen production with monolithic reactors,Solar Energy,https://doi.org/10.1016/j.solener.2005.02.026,page9,Fe2O3(B) + activator,Fe2O3,,,,,,,,,,,,,,,,,,,,H2,135,µmol/g,,,
paidarticles-elsevier-1-s2-0-s0038092x05001465-,Solar water splitting for hydrogen production with monolithic reactors,Solar Energy,https://doi.org/10.1016/j.solener.2005.02.026,page9,Fe2O3(A),Fe2O3,,,,,,,,,,,,,,1200-1300, C,1120-1295, C,,,,,,,,
paidarticles-elsevier-1-s2-0-s0038092x05001465-,Solar water splitting for hydrogen production with monolithic reactors,Solar Energy,https://doi.org/10.1016/j.solener.2005.02.026,page9,Fe2O3(B),Fe2O3,,,,,,,,,,,,,,1200-1300, C,1080-1300, C,,,,,,,,
paidarticles-elsevier-1-s2-0-s0038092x05001465-,Solar water splitting for hydrogen production with monolithic reactors,Solar Energy,https://doi.org/10.1016/j.solener.2005.02.026,page9,Fe2O3(A) + 10% activator,Fe2O3,,,,,,,,,,,,,,1200-1300, C,1110-1295, C,,,,,,,,
paidarticles-elsevier-1-s2-0-s0038092x05001465-,Solar water splitting for hydrogen production with monolithic reactors,Solar Energy,https://doi.org/10.1016/j.solener.2005.02.026,page9,Mn3O4 + activator,Mn3O4,,,,,,,,,,,,,,,,,,,,H2,310,µmol/g,,,
paidarticles-elsevier-1-s2-0-s0038092x05001465-,Solar water splitting for hydrogen production with monolithic reactors,Solar Energy,https://doi.org/10.1016/j.solener.2005.02.026,page9,SSS MnZn ferrite,MnZn ferrite,,,,,,,,,,,,,,800-1300, C,800-1210, C,,,,,,,,
paidarticles-elsevier-1-s2-0-s0038092x05001465-,Solar water splitting for hydrogen production with monolithic reactors,Solar Energy,https://doi.org/10.1016/j.solener.2005.02.026,page9,NiO + activator,NiO,,,,,,,,,,,,,,,,,,,,H2,8,µmol/g,,,
paidarticles-elsevier-1-s2-0-s0038092x05001465-,Solar water splitting for hydrogen production with monolithic reactors,Solar Energy,https://doi.org/10.1016/j.solener.2005.02.026,page9,ASP ZnFe2O4,ZnFe2O4,,,,,,,,,,,,,,,,,,,,H2,592,µmol/g,,,
paidarticles-elsevier-1-s2-0-s0038092x05001465-,Solar water splitting for hydrogen production with monolithic reactors,Solar Energy,https://doi.org/10.1016/j.solener.2005.02.026,page9,ASP ZnFe2O4,ZnFe2O4,,,,,,,,,,,,,,800-1285, C,800-1285, C,,,,,,,,
paidarticles-elsevier-1-s2-0-s0038092x04000830-,Thermochemical hydrogen production by a redox system of ZrO2-supported Co(II)-ferrite,Solar Energy,https://doi.org/10.1016/j.solener.2004.04.008,page7,Co0.22Fe2.78O4/ZrO2,Co0.22Fe2.78O4/ZrO2,,,,,,,,,,,,,,1673, K,,,,,Conversion in T-R step,38,%,,,
paidarticles-elsevier-1-s2-0-s0038092x04000830-,Thermochemical hydrogen production by a redox system of ZrO2-supported Co(II)-ferrite,Solar Energy,https://doi.org/10.1016/j.solener.2004.04.008,page7,Co0.42Fe2.58O4/ZrO2,Co0.42Fe2.58O4/ZrO2,,,,,,,,,,,,,,1573, K,,,1,,Conversion in T-R step,11,%,,,
paidarticles-elsevier-1-s2-0-s0038092x04000830-,Thermochemical hydrogen production by a redox system of ZrO2-supported Co(II)-ferrite,Solar Energy,https://doi.org/10.1016/j.solener.2004.04.008,page7,Co0.42Fe2.58O4/ZrO2,Co0.42Fe2.58O4/ZrO2,,,,,,,,,,,,,,1673, K,,,1,,Conversion in T-R step,53,%,,,
paidarticles-elsevier-1-s2-0-s0038092x04000830-,Thermochemical hydrogen production by a redox system of ZrO2-supported Co(II)-ferrite,Solar Energy,https://doi.org/10.1016/j.solener.2004.04.008,page7,Co0.67Fe2.33O4/ZrO2,Co0.67Fe2.33O4/ZrO2,,,,,,,,,,,,,,1673, K,,,1,,Conversion in T-R step,57,%,,,
paidarticles-elsevier-1-s2-0-s0038092x04000830-,Thermochemical hydrogen production by a redox system of ZrO2-supported Co(II)-ferrite,Solar Energy,https://doi.org/10.1016/j.solener.2004.04.008,page7,Co1.0Fe2.0O4/ZrO2,Co1.0Fe2.0O4/ZrO2,,,,,,,,,,,,,,1673, K,,,1,,Conversion in T-R step,41,%,,,
paidarticles-elsevier-1-s2-0-s0038092x04000830-,Thermochemical hydrogen production by a redox system of ZrO2-supported Co(II)-ferrite,Solar Energy,https://doi.org/10.1016/j.solener.2004.04.008,page7,Fe3O4/ZrO2,Fe3O4/ZrO2,,,,,,,,,,,,,,1673, K,,,,,Conversion in T-R step,36,%,,,
paidarticles-elsevier-1-s2-0-s0038092x04000830-,Thermochemical hydrogen production by a redox system of ZrO2-supported Co(II)-ferrite,Solar Energy,https://doi.org/10.1016/j.solener.2004.04.008,page7,Mn0.36Fe2.64O4/ZrO2,Mn0.36Fe2.64O4/ZrO2,,,,,,,,,,,,,,1573, K,,,1,,Conversion in T-R step,5,%,,,
paidarticles-elsevier-1-s2-0-s0038092x04000830-,Thermochemical hydrogen production by a redox system of ZrO2-supported Co(II)-ferrite,Solar Energy,https://doi.org/10.1016/j.solener.2004.04.008,page7,Mn0.36Fe2.64O4/ZrO2,Mn0.36Fe2.64O4/ZrO2,,,,,,,,,,,,,,1673, K,,,1,,Conversion in T-R step,29,%,,,
paidarticles-elsevier-1-s2-0-s0032591012004664-,Sol‚Äö√Ñ√¨gel based Pechini method synthesis and characterization of Sm1 ‚Äö√†√≠ xCaxFeO3 perovskite 0.1 ‚Äö√¢ß x ‚Äö√¢ß 0.5,Powder Technology,https://doi.org/10.1016/j.powtec.2012.06.057,,Sm0.5Ca0.5FeO3,Sm0.5Ca0.5FeO3,Sm,Ca,,0.5,0.5,,Fe,,,1,,,,,,,,,,,,,,,
paidarticles-elsevier-1-s2-0-s0032591012004664-,Sol‚Äö√Ñ√¨gel based Pechini method synthesis and characterization of Sm1 ‚Äö√†√≠ xCaxFeO3 perovskite 0.1 ‚Äö√¢ß x ‚Äö√¢ß 0.5,Powder Technology,https://doi.org/10.1016/j.powtec.2012.06.057,,Sm0.6Ca0.4FeO3,Sm0.6Ca0.4FeO3,Sm,Ca,,0.6,0.4,,Fe,,,1,,,,,,,,,,,,,,,
paidarticles-elsevier-1-s2-0-s0032591012004664-,Sol‚Äö√Ñ√¨gel based Pechini method synthesis and characterization of Sm1 ‚Äö√†√≠ xCaxFeO3 perovskite 0.1 ‚Äö√¢ß x ‚Äö√¢ß 0.5,Powder Technology,https://doi.org/10.1016/j.powtec.2012.06.057,,Sm0.7Ca0.3FeO3,Sm0.7Ca0.3FeO3,Sm,Ca,,0.7,0.3,,Fe,,,1,,,,,,,,,,,,,,,
paidarticles-elsevier-1-s2-0-s0032591012004664-,Sol‚Äö√Ñ√¨gel based Pechini method synthesis and characterization of Sm1 ‚Äö√†√≠ xCaxFeO3 perovskite 0.1 ‚Äö√¢ß x ‚Äö√¢ß 0.5,Powder Technology,https://doi.org/10.1016/j.powtec.2012.06.057,,Sm0.8Ca0.2FeO3,Sm0.8Ca0.2FeO3,Sm,Ca,,0.8,0.2,,Fe,,,1,,,,,,,,,,,,,,,
paidarticles-elsevier-1-s2-0-s0032591012004664-,Sol‚Äö√Ñ√¨gel based Pechini method synthesis and characterization of Sm1 ‚Äö√†√≠ xCaxFeO3 perovskite 0.1 ‚Äö√¢ß x ‚Äö√¢ß 0.5,Powder Technology,https://doi.org/10.1016/j.powtec.2012.06.057,,Sm0.9Ca0.1FeO3,Sm0.9Ca0.1FeO3,Sm,Ca,,0.9,0.1,,Fe,,,1,,,,,,,,,,,,,,,
paidarticles-elsevier-1-s2-0-s0022459615302851-,Generation of H2 and CO by solar thermochemical splitting of H2O and CO2 by employing metal oxides,Journal of Solid State Chemistry,https://doi.org/10.1016/j.jssc.2015.12.018,,CeO2,CeO2,,,,,,,,,,,,,,,,,,,,,,,,,
paidarticles-elsevier-1-s2-0-s0022459615302851-,Generation of H2 and CO by solar thermochemical splitting of H2O and CO2 by employing metal oxides,Journal of Solid State Chemistry,https://doi.org/10.1016/j.jssc.2015.12.018,,Dy0.5Ca0.5MnO3,Dy0.5Ca0.5MnO3,Dy,Ca,,0.5,0.5,,Mn,,,1,,,,,,,,,,,,,,,
paidarticles-elsevier-1-s2-0-s0022459615302851-,Generation of H2 and CO by solar thermochemical splitting of H2O and CO2 by employing metal oxides,Journal of Solid State Chemistry,https://doi.org/10.1016/j.jssc.2015.12.018,,Dy0.5Sr0.5MnO3,Dy0.5Sr0.5MnO3,Dy,Sr,,0.5,0.5,,Mn,,,1,,,,,,,,,,,,,,,
paidarticles-elsevier-1-s2-0-s0022459615302851-,Generation of H2 and CO by solar thermochemical splitting of H2O and CO2 by employing metal oxides,Journal of Solid State Chemistry,https://doi.org/10.1016/j.jssc.2015.12.018,,Gd0.5Ca0.5MnO3,Gd0.5Ca0.5MnO3,Gd,Ca,,0.5,0.5,,Mn,,,1,,,,,,,,,,,,,,,
paidarticles-elsevier-1-s2-0-s0022459615302851-,Generation of H2 and CO by solar thermochemical splitting of H2O and CO2 by employing metal oxides,Journal of Solid State Chemistry,https://doi.org/10.1016/j.jssc.2015.12.018,,Gd0.5Sr0.5MnO3,Gd0.5Sr0.5MnO3,Gd,Sr,,0.5,0.5,,Mn,,,1,,,,,,,,,,,,,,,
paidarticles-elsevier-1-s2-0-s0022459615302851-,Generation of H2 and CO by solar thermochemical splitting of H2O and CO2 by employing metal oxides,Journal of Solid State Chemistry,https://doi.org/10.1016/j.jssc.2015.12.018,,La0.35Ca0.65MnO3,La0.35Ca0.65MnO3,La,Ca,,0.35,0.65,,Mn,,,1,,,,,,,,,,,,,,,
paidarticles-elsevier-1-s2-0-s0022459615302851-,Generation of H2 and CO by solar thermochemical splitting of H2O and CO2 by employing metal oxides,Journal of Solid State Chemistry,https://doi.org/10.1016/j.jssc.2015.12.018,,La0.50Ca0.50MnO3,La0.50Ca0.50MnO3,La,Ca,,0.5,0.5,,Mn,,,1,,,,,,,,,,,,,,,
paidarticles-elsevier-1-s2-0-s0022459615302851-,Generation of H2 and CO by solar thermochemical splitting of H2O and CO2 by employing metal oxides,Journal of Solid State Chemistry,https://doi.org/10.1016/j.jssc.2015.12.018,,La0.5Ca0.5Al0.1Mn0.9O3,La0.5Ca0.5Al0.1Mn0.9O3,La,Ca,,0.5,0.5,,Al,Mn,,0.1,0.9,,,,,,,,,,,,,,
paidarticles-elsevier-1-s2-0-s0022459615302851-,Generation of H2 and CO by solar thermochemical splitting of H2O and CO2 by employing metal oxides,Journal of Solid State Chemistry,https://doi.org/10.1016/j.jssc.2015.12.018,,La0.5Ca0.5Al0.25Mn0.75O3,La0.5Ca0.5Al0.25Mn0.75O3,La,Ca,,0.5,0.5,,Al,Mn,,0.25,0.75,,,,,,,,,,,,,,
paidarticles-elsevier-1-s2-0-s0022459615302851-,Generation of H2 and CO by solar thermochemical splitting of H2O and CO2 by employing metal oxides,Journal of Solid State Chemistry,https://doi.org/10.1016/j.jssc.2015.12.018,page7,La0.5Ca0.5MnO3,La0.5Ca0.5MnO3,La,Ca,,0.5,0.5,,Mn,,,1,,,,1100, C,1400, C,,,O2,315,µmol/g,H2,525,µmol/g
paidarticles-elsevier-1-s2-0-s0022459615302851-,Generation of H2 and CO by solar thermochemical splitting of H2O and CO2 by employing metal oxides,Journal of Solid State Chemistry,https://doi.org/10.1016/j.jssc.2015.12.018,,La0.5Ca0.5MnO3,La0.5Ca0.5MnO3,La,Ca,,0.5,0.5,,Mn,,,1,,,,,,,,,,,,,,,
paidarticles-elsevier-1-s2-0-s0022459615302851-,Generation of H2 and CO by solar thermochemical splitting of H2O and CO2 by employing metal oxides,Journal of Solid State Chemistry,https://doi.org/10.1016/j.jssc.2015.12.018,,La0.5Sr0.5Al0.25Mn0.75O3,La0.5Sr0.5Al0.25Mn0.75O3,La,Sr,,0.5,0.5,,Al,Mn,,0.25,0.75,,,,,,,,,,,,,,
paidarticles-elsevier-1-s2-0-s0022459615302851-,Generation of H2 and CO by solar thermochemical splitting of H2O and CO2 by employing metal oxides,Journal of Solid State Chemistry,https://doi.org/10.1016/j.jssc.2015.12.018,,La0.5Sr0.5Al0.35Mn0.65O3,La0.5Sr0.5Al0.35Mn0.65O3,La,Sr,,0.5,0.5,,Al,Mn,,0.35,0.65,,,,,,,,,,,,,,
paidarticles-elsevier-1-s2-0-s0022459615302851-,Generation of H2 and CO by solar thermochemical splitting of H2O and CO2 by employing metal oxides,Journal of Solid State Chemistry,https://doi.org/10.1016/j.jssc.2015.12.018,,La0.5Sr0.5Al0.5Mn0.5O3,La0.5Sr0.5Al0.5Mn0.5O3,La,Sr,,0.5,0.5,,Al,Mn,,0.5,0.5,,,,,,,,,,,,,,
paidarticles-elsevier-1-s2-0-s0022459615302851-,Generation of H2 and CO by solar thermochemical splitting of H2O and CO2 by employing metal oxides,Journal of Solid State Chemistry,https://doi.org/10.1016/j.jssc.2015.12.018,page7,La0.5Sr0.5MnO3,La0.5Sr0.5MnO3,La,Sr,,0.5,0.5,,Mn,,,1,,,,1100, C,1400, C,,,O2,201,µmol/g,H2,325,µmol/g
paidarticles-elsevier-1-s2-0-s0022459615302851-,Generation of H2 and CO by solar thermochemical splitting of H2O and CO2 by employing metal oxides,Journal of Solid State Chemistry,https://doi.org/10.1016/j.jssc.2015.12.018,page7,La0.5Sr0.5MnO3,La0.5Sr0.5MnO3,La,Sr,,0.5,0.5,,Mn,,,1,,,,1000, C,1400, C,,,O2,298,µmol/g,H2,298,µmol/g
paidarticles-elsevier-1-s2-0-s0022459615302851-,Generation of H2 and CO by solar thermochemical splitting of H2O and CO2 by employing metal oxides,Journal of Solid State Chemistry,https://doi.org/10.1016/j.jssc.2015.12.018,page7,La0.5Sr0.5MnO3,La0.5Sr0.5MnO3,La,Sr,,0.5,0.5,,Mn,,,1,,,,900, C,1400, C,,,O2,236,µmol/g,H2,224,µmol/g
paidarticles-elsevier-1-s2-0-s0022459615302851-,Generation of H2 and CO by solar thermochemical splitting of H2O and CO2 by employing metal oxides,Journal of Solid State Chemistry,https://doi.org/10.1016/j.jssc.2015.12.018,,La0.5Sr0.5MnO3,La0.5Sr0.5MnO3,La,Sr,,0.5,0.5,,Mn,,,1,,,,,,,,,,,,,,,
paidarticles-elsevier-1-s2-0-s0022459615302851-,Generation of H2 and CO by solar thermochemical splitting of H2O and CO2 by employing metal oxides,Journal of Solid State Chemistry,https://doi.org/10.1016/j.jssc.2015.12.018,,La0.65Sr0.35MnO3,La0.65Sr0.35MnO3,La,Sr,,0.65,0.35,,Mn,,,1,,,,,,,,,,,,,,,
paidarticles-elsevier-1-s2-0-s0022459615302851-,Generation of H2 and CO by solar thermochemical splitting of H2O and CO2 by employing metal oxides,Journal of Solid State Chemistry,https://doi.org/10.1016/j.jssc.2015.12.018,page7,La0.6Sr0.4Al0.6Mn0.4O3,La0.6Sr0.4Al0.6Mn0.4O3,La,Sr,,0.6,0.4,,Al,Mn,,0.6,0.4,,,1000, C,1350, C,,,O2,120,µmol/g,H2,247,µmol/g
paidarticles-elsevier-1-s2-0-s0022459615302851-,Generation of H2 and CO by solar thermochemical splitting of H2O and CO2 by employing metal oxides,Journal of Solid State Chemistry,https://doi.org/10.1016/j.jssc.2015.12.018,page7,La0.6Sr0.4MnO3,La0.6Sr0.4MnO3,La,Sr,,0.6,0.4,,Mn,,,1,,,,800, C,1400, C,,,O2,207,µmol/g,H2,397,µmol/g
paidarticles-elsevier-1-s2-0-s0022459615302851-,Generation of H2 and CO by solar thermochemical splitting of H2O and CO2 by employing metal oxides,Journal of Solid State Chemistry,https://doi.org/10.1016/j.jssc.2015.12.018,,Nd0.5Ca0.5MnO3,Nd0.5Ca0.5MnO3,Nd,Ca,,0.5,0.5,,Mn,,,1,,,,,,,,,,,,,,,
paidarticles-elsevier-1-s2-0-s0022459615302851-,Generation of H2 and CO by solar thermochemical splitting of H2O and CO2 by employing metal oxides,Journal of Solid State Chemistry,https://doi.org/10.1016/j.jssc.2015.12.018,,Nd0.5Sr0.5MnO3,Nd0.5Sr0.5MnO3,Nd,Sr,,0.5,0.5,,Mn,,,1,,,,,,,,,,,,,,,
paidarticles-elsevier-1-s2-0-s0022459615302851-,Generation of H2 and CO by solar thermochemical splitting of H2O and CO2 by employing metal oxides,Journal of Solid State Chemistry,https://doi.org/10.1016/j.jssc.2015.12.018,,Sm0.5Ca0.5MnO3,Sm0.5Ca0.5MnO3,Sm,Ca,,0.5,0.5,,Mn,,,1,,,,,,,,,,,,,,,
paidarticles-elsevier-1-s2-0-s0022459615302851-,Generation of H2 and CO by solar thermochemical splitting of H2O and CO2 by employing metal oxides,Journal of Solid State Chemistry,https://doi.org/10.1016/j.jssc.2015.12.018,,Sm0.5Sr0.5MnO3,Sm0.5Sr0.5MnO3,Sm,Sr,,0.5,0.5,,Mn,,,1,,,,,,,,,,,,,,,
paidarticles-elsevier-1-s2-0-s0022459615302851-,Generation of H2 and CO by solar thermochemical splitting of H2O and CO2 by employing metal oxides,Journal of Solid State Chemistry,https://doi.org/10.1016/j.jssc.2015.12.018,page7,Y0.5Ca0.5MnO3,Y0.5Ca0.5MnO3,Y,Ca,,0.5,0.5,,Mn,,,1,,,,1100, C,1400, C,,,O2,575,µmol/g,H2,671,µmol/g
paidarticles-elsevier-1-s2-0-s0022459615302851-,Generation of H2 and CO by solar thermochemical splitting of H2O and CO2 by employing metal oxides,Journal of Solid State Chemistry,https://doi.org/10.1016/j.jssc.2015.12.018,,Y0.5Ca0.5MnO3,Y0.5Ca0.5MnO3,Y,Ca,,0.5,0.5,,Mn,,,1,,,,,,,,,,,,,,,
paidarticles-elsevier-1-s2-0-s0022459615302851-,Generation of H2 and CO by solar thermochemical splitting of H2O and CO2 by employing metal oxides,Journal of Solid State Chemistry,https://doi.org/10.1016/j.jssc.2015.12.018,page7,Y0.5Sr0.5MnO3,Y0.5Sr0.5MnO3,Y,Sr,,0.5,0.5,,Mn,,,1,,,,900, C,1400, C,,,O2,483,µmol/g,H2,757,µmol/g
paidarticles-elsevier-1-s2-0-s0022459615302851-,Generation of H2 and CO by solar thermochemical splitting of H2O and CO2 by employing metal oxides,Journal of Solid State Chemistry,https://doi.org/10.1016/j.jssc.2015.12.018,page7,Y0.5Sr0.5MnO3,Y0.5Sr0.5MnO3,Y,Sr,,0.5,0.5,,Mn,,,1,,,,900, C,1300, C,,,O2,389,µmol/g,H2,624,µmol/g
paidarticles-elsevier-1-s2-0-s0022459615302851-,Generation of H2 and CO by solar thermochemical splitting of H2O and CO2 by employing metal oxides,Journal of Solid State Chemistry,https://doi.org/10.1016/j.jssc.2015.12.018,page7,Y0.5Sr0.5MnO3,Y0.5Sr0.5MnO3,Y,Sr,,0.5,0.5,,Mn,,,1,,,,900, C,1200, C,,,O2,258,µmol/g,H2,418,µmol/g
paidarticles-elsevier-1-s2-0-s0022459615302851-,Generation of H2 and CO by solar thermochemical splitting of H2O and CO2 by employing metal oxides,Journal of Solid State Chemistry,https://doi.org/10.1016/j.jssc.2015.12.018,,Y0.5Sr0.5MnO3,Y0.5Sr0.5MnO3,Y,Sr,,0.5,0.5,,Mn,,,1,,,,,,,,,,,,,,,
paidarticles-elsevier-1-s2-0-s0022459612003520-,"Solar hydrogen production using Ce1‚Äö√†√≠xLixO2‚Äö√†√≠≈í• solid solutions via a thermochemical, two-step water-splitting cycle",Journal of Solid State Chemistry,https://doi.org/10.1016/j.jssc.2012.05.024,page8,CL7.5,Ce0.925Li0.075O2,,,,,,,,,,,,,,,,,,2,,H2,3.46,mg/g,,,
paidarticles-elsevier-1-s2-0-s0022459612003520-,"Solar hydrogen production using Ce1‚Äö√†√≠xLixO2‚Äö√†√≠≈í• solid solutions via a thermochemical, two-step water-splitting cycle",Journal of Solid State Chemistry,https://doi.org/10.1016/j.jssc.2012.05.024,page8,CL7.5,Ce0.925Li0.075O2,,,,,,,,,,,,,,,,,,3,,H2,4.04,mg/g,,,
paidarticles-elsevier-1-s2-0-s0022459612003520-,"Solar hydrogen production using Ce1‚Äö√†√≠xLixO2‚Äö√†√≠≈í• solid solutions via a thermochemical, two-step water-splitting cycle",Journal of Solid State Chemistry,https://doi.org/10.1016/j.jssc.2012.05.024,page8,CL7.5,Ce0.925Li0.075O2,,,,,,,,,,,,,,,,,,4,,H2,3.84,mg/g,,,
paidarticles-elsevier-1-s2-0-s0022459612003520-,"Solar hydrogen production using Ce1‚Äö√†√≠xLixO2‚Äö√†√≠≈í• solid solutions via a thermochemical, two-step water-splitting cycle",Journal of Solid State Chemistry,https://doi.org/10.1016/j.jssc.2012.05.024,page8,CL7.5,Ce0.925Li0.075O2,,,,,,,,,,,,,,,,,,5,,H2,3.41,mg/g,,,
paidarticles-elsevier-1-s2-0-s0022459612003520-,"Solar hydrogen production using Ce1‚Äö√†√≠xLixO2‚Äö√†√≠≈í• solid solutions via a thermochemical, two-step water-splitting cycle",Journal of Solid State Chemistry,https://doi.org/10.1016/j.jssc.2012.05.024,page8,CL7.5,Ce0.925Li0.075O2,,,,,,,,,,,,,,,,,,6,,H2,3.46,mg/g,,,
paidarticles-elsevier-1-s2-0-s0022459612003520-,"Solar hydrogen production using Ce1‚Äö√†√≠xLixO2‚Äö√†√≠≈í• solid solutions via a thermochemical, two-step water-splitting cycle",Journal of Solid State Chemistry,https://doi.org/10.1016/j.jssc.2012.05.024,page8,CL7.5,Ce0.925Li0.075O2,,,,,,,,,,,,,,,,,,7,,H2,4.04,mg/g,,,
paidarticles-elsevier-1-s2-0-s0022459612003520-,"Solar hydrogen production using Ce1‚Äö√†√≠xLixO2‚Äö√†√≠≈í• solid solutions via a thermochemical, two-step water-splitting cycle",Journal of Solid State Chemistry,https://doi.org/10.1016/j.jssc.2012.05.024,page8,CL7.5,Ce0.925Li0.075O2,,,,,,,,,,,,,,,,,,8,,H2,3.84,mg/g,,,
paidarticles-elsevier-1-s2-0-s0022459612003520-,"Solar hydrogen production using Ce1‚Äö√†√≠xLixO2‚Äö√†√≠≈í• solid solutions via a thermochemical, two-step water-splitting cycle",Journal of Solid State Chemistry,https://doi.org/10.1016/j.jssc.2012.05.024,page8,CL7.5,Ce0.925Li0.075O2,,,,,,,,,,,,,,,,,,9,,H2,3.41,mg/g,,,
paidarticles-elsevier-1-s2-0-s0022459612003520-,"Solar hydrogen production using Ce1‚Äö√†√≠xLixO2‚Äö√†√≠≈í• solid solutions via a thermochemical, two-step water-splitting cycle",Journal of Solid State Chemistry,https://doi.org/10.1016/j.jssc.2012.05.024,page8,CL5,Ce0.95Li0.05O2,,,,,,,,,,,,,,,,,,2,,H2,4.53,mg/g,,,
paidarticles-elsevier-1-s2-0-s0022459612003520-,"Solar hydrogen production using Ce1‚Äö√†√≠xLixO2‚Äö√†√≠≈í• solid solutions via a thermochemical, two-step water-splitting cycle",Journal of Solid State Chemistry,https://doi.org/10.1016/j.jssc.2012.05.024,page8,CL5,Ce0.95Li0.05O2,,,,,,,,,,,,,,,,,,3,,H2,4.76,mg/g,,,
paidarticles-elsevier-1-s2-0-s0022459612003520-,"Solar hydrogen production using Ce1‚Äö√†√≠xLixO2‚Äö√†√≠≈í• solid solutions via a thermochemical, two-step water-splitting cycle",Journal of Solid State Chemistry,https://doi.org/10.1016/j.jssc.2012.05.024,page8,CL5,Ce0.95Li0.05O2,,,,,,,,,,,,,,,,,,4,,H2,4.55,mg/g,,,
paidarticles-elsevier-1-s2-0-s0022459612003520-,"Solar hydrogen production using Ce1‚Äö√†√≠xLixO2‚Äö√†√≠≈í• solid solutions via a thermochemical, two-step water-splitting cycle",Journal of Solid State Chemistry,https://doi.org/10.1016/j.jssc.2012.05.024,page8,CL5,Ce0.95Li0.05O2,,,,,,,,,,,,,,,,,,5,,H2,4.51,mg/g,,,
