Repository: kshen-noble/demos-sl

File: chevron-lit-review/v4_chevron.csv (part 10 of 23)
noble_filename_abbrev,article_title,journal_name,doi,table_page_num,catalyst_formula_raw,catalyst_formula,a1,a2,a3,a1_perc,a2_perc,a3_perc,b1,b2,b3,b1_perc,b2_perc,b3_perc,synthesis_method,reaction_oxidation_temperature,reaction_oxidation_temperature_units,reaction_reduction_temperature,reaction_reduction_temperature_units,cycle_number,extra_operating_condtions,yield_1,yield_1_amt,yield_1_units,yield_2,yield_2_amt,yield_2_units
paidarticles-elsevier-1-s2-0-s0022459612003520-,"Solar hydrogen production using Ce1‚Äö√†√≠xLixO2‚Äö√†√≠≈í• solid solutions via a thermochemical, two-step water-splitting cycle",Journal of Solid State Chemistry,https://doi.org/10.1016/j.jssc.2012.05.024,page8,CL5,Ce0.95Li0.05O2,,,,,,,,,,,,,,,,,,6,,H2,4.77,mg/g,,,
paidarticles-elsevier-1-s2-0-s0022459612003520-,"Solar hydrogen production using Ce1‚Äö√†√≠xLixO2‚Äö√†√≠≈í• solid solutions via a thermochemical, two-step water-splitting cycle",Journal of Solid State Chemistry,https://doi.org/10.1016/j.jssc.2012.05.024,page8,CL5,Ce0.95Li0.05O2,,,,,,,,,,,,,,,,,,7,,H2,4.53,mg/g,,,
paidarticles-elsevier-1-s2-0-s0022459612003520-,"Solar hydrogen production using Ce1‚Äö√†√≠xLixO2‚Äö√†√≠≈í• solid solutions via a thermochemical, two-step water-splitting cycle",Journal of Solid State Chemistry,https://doi.org/10.1016/j.jssc.2012.05.024,page8,CL5,Ce0.95Li0.05O2,,,,,,,,,,,,,,,,,,8,,H2,4.53,mg/g,,,
paidarticles-elsevier-1-s2-0-s0022459612003520-,"Solar hydrogen production using Ce1‚Äö√†√≠xLixO2‚Äö√†√≠≈í• solid solutions via a thermochemical, two-step water-splitting cycle",Journal of Solid State Chemistry,https://doi.org/10.1016/j.jssc.2012.05.024,page8,CL5,Ce0.95Li0.05O2,,,,,,,,,,,,,,,,,,9,,H2,4.53,mg/g,,,
paidarticles-elsevier-1-s2-0-s0022459612003520-,"Solar hydrogen production using Ce1‚Äö√†√≠xLixO2‚Äö√†√≠≈í• solid solutions via a thermochemical, two-step water-splitting cycle",Journal of Solid State Chemistry,https://doi.org/10.1016/j.jssc.2012.05.024,page8,CL2.5,Ce0.975Li0.025O2,,,,,,,,,,,,,,,,,,2,,H2,4.8,mg/g,,,
paidarticles-elsevier-1-s2-0-s0022459612003520-,"Solar hydrogen production using Ce1‚Äö√†√≠xLixO2‚Äö√†√≠≈í• solid solutions via a thermochemical, two-step water-splitting cycle",Journal of Solid State Chemistry,https://doi.org/10.1016/j.jssc.2012.05.024,page8,CL2.5,Ce0.975Li0.025O2,,,,,,,,,,,,,,,,,,3,,H2,4.68,mg/g,,,
paidarticles-elsevier-1-s2-0-s0022459612003520-,"Solar hydrogen production using Ce1‚Äö√†√≠xLixO2‚Äö√†√≠≈í• solid solutions via a thermochemical, two-step water-splitting cycle",Journal of Solid State Chemistry,https://doi.org/10.1016/j.jssc.2012.05.024,page8,CL2.5,Ce0.975Li0.025O2,,,,,,,,,,,,,,,,,,4,,H2,4.77,mg/g,,,
paidarticles-elsevier-1-s2-0-s0022459612003520-,"Solar hydrogen production using Ce1‚Äö√†√≠xLixO2‚Äö√†√≠≈í• solid solutions via a thermochemical, two-step water-splitting cycle",Journal of Solid State Chemistry,https://doi.org/10.1016/j.jssc.2012.05.024,page8,CL2.5,Ce0.975Li0.025O2,,,,,,,,,,,,,,,,,,5,,H2,4.77,mg/g,,,
paidarticles-elsevier-1-s2-0-s0022459612003520-,"Solar hydrogen production using Ce1‚Äö√†√≠xLixO2‚Äö√†√≠≈í• solid solutions via a thermochemical, two-step water-splitting cycle",Journal of Solid State Chemistry,https://doi.org/10.1016/j.jssc.2012.05.024,page8,CL2.5,Ce0.975Li0.025O2,,,,,,,,,,,,,,,,,,6,,H2,4.79,mg/g,,,
paidarticles-elsevier-1-s2-0-s0022459612003520-,"Solar hydrogen production using Ce1‚Äö√†√≠xLixO2‚Äö√†√≠≈í• solid solutions via a thermochemical, two-step water-splitting cycle",Journal of Solid State Chemistry,https://doi.org/10.1016/j.jssc.2012.05.024,page8,CL2.5,Ce0.975Li0.025O2,,,,,,,,,,,,,,,,,,7,,H2,4.84,mg/g,,,
paidarticles-elsevier-1-s2-0-s0022459612003520-,"Solar hydrogen production using Ce1‚Äö√†√≠xLixO2‚Äö√†√≠≈í• solid solutions via a thermochemical, two-step water-splitting cycle",Journal of Solid State Chemistry,https://doi.org/10.1016/j.jssc.2012.05.024,page8,CL2.5,Ce0.975Li0.025O2,,,,,,,,,,,,,,,,,,8,,H2,4.85,mg/g,,,
paidarticles-elsevier-1-s2-0-s0022459612003520-,"Solar hydrogen production using Ce1‚Äö√†√≠xLixO2‚Äö√†√≠≈í• solid solutions via a thermochemical, two-step water-splitting cycle",Journal of Solid State Chemistry,https://doi.org/10.1016/j.jssc.2012.05.024,page8,CL2.5,Ce0.975Li0.025O2,,,,,,,,,,,,,,,,,,9,,H2,4.84,mg/g,,,
paidarticles-elsevier-1-s2-0-s0022459612003520-,"Solar hydrogen production using Ce1‚Äö√†√≠xLixO2‚Äö√†√≠≈í• solid solutions via a thermochemical, two-step water-splitting cycle",Journal of Solid State Chemistry,https://doi.org/10.1016/j.jssc.2012.05.024,page8,CL10,Ce0.9Li0.1O2,,,,,,,,,,,,,,,,,,2,,H2,2.8,mg/g,,,
paidarticles-elsevier-1-s2-0-s0022459612003520-,"Solar hydrogen production using Ce1‚Äö√†√≠xLixO2‚Äö√†√≠≈í• solid solutions via a thermochemical, two-step water-splitting cycle",Journal of Solid State Chemistry,https://doi.org/10.1016/j.jssc.2012.05.024,page8,CL10,Ce0.9Li0.1O2,,,,,,,,,,,,,,,,,,3,,H2,2.86,mg/g,,,
paidarticles-elsevier-1-s2-0-s0022459612003520-,"Solar hydrogen production using Ce1‚Äö√†√≠xLixO2‚Äö√†√≠≈í• solid solutions via a thermochemical, two-step water-splitting cycle",Journal of Solid State Chemistry,https://doi.org/10.1016/j.jssc.2012.05.024,page8,CL10,Ce0.9Li0.1O2,,,,,,,,,,,,,,,,,,4,,H2,3.09,mg/g,,,
paidarticles-elsevier-1-s2-0-s0022459612003520-,"Solar hydrogen production using Ce1‚Äö√†√≠xLixO2‚Äö√†√≠≈í• solid solutions via a thermochemical, two-step water-splitting cycle",Journal of Solid State Chemistry,https://doi.org/10.1016/j.jssc.2012.05.024,page8,CL10,Ce0.9Li0.1O2,,,,,,,,,,,,,,,,,,5,,H2,2.9,mg/g,,,
paidarticles-elsevier-1-s2-0-s0022459612003520-,"Solar hydrogen production using Ce1‚Äö√†√≠xLixO2‚Äö√†√≠≈í• solid solutions via a thermochemical, two-step water-splitting cycle",Journal of Solid State Chemistry,https://doi.org/10.1016/j.jssc.2012.05.024,page8,CL10,Ce0.9Li0.1O2,,,,,,,,,,,,,,,,,,6,,H2,3.21,mg/g,,,
paidarticles-elsevier-1-s2-0-s0022459612003520-,"Solar hydrogen production using Ce1‚Äö√†√≠xLixO2‚Äö√†√≠≈í• solid solutions via a thermochemical, two-step water-splitting cycle",Journal of Solid State Chemistry,https://doi.org/10.1016/j.jssc.2012.05.024,page8,CL10,Ce0.9Li0.1O2,,,,,,,,,,,,,,,,,,7,,H2,3.05,mg/g,,,
paidarticles-elsevier-1-s2-0-s0022459612003520-,"Solar hydrogen production using Ce1‚Äö√†√≠xLixO2‚Äö√†√≠≈í• solid solutions via a thermochemical, two-step water-splitting cycle",Journal of Solid State Chemistry,https://doi.org/10.1016/j.jssc.2012.05.024,page8,CL10,Ce0.9Li0.1O2,,,,,,,,,,,,,,,,,,8,,H2,3.64,mg/g,,,
paidarticles-elsevier-1-s2-0-s0022459612003520-,"Solar hydrogen production using Ce1‚Äö√†√≠xLixO2‚Äö√†√≠≈í• solid solutions via a thermochemical, two-step water-splitting cycle",Journal of Solid State Chemistry,https://doi.org/10.1016/j.jssc.2012.05.024,page8,CL10,Ce0.9Li0.1O2,,,,,,,,,,,,,,,,,,9,,H2,3.5,mg/g,,,
paidarticles-elsevier-1-s2-0-s0022459609000887-,Magnetic and structural properties of NaLnMnWO6 and NaLnMgWO6 perovskites,Journal of Solid State Chemistry,https://doi.org/10.1016/j.jssc.2009.02.033,,NaCeMnWO6,NaCeMnWO6,Na,Ce,,0.5,0.5,,Mn,W,,0.5,0.5,,,,,,,,,,,,,,
paidarticles-elsevier-1-s2-0-s0022369713002849-,Enhanced hydrogen production by doping Pr into Ce0.9Hf0.1O2 for thermochemical two-step water-splitting cycle,Journal of Physics and Chemistry of Solids,https://doi.org/10.1016/j.jpcs.2013.07.023,,(Ce0.9Hf0.1)0.95Pr0.05O2,(Ce0.9Hf0.1)0.95Pr0.05O2,,,,,,,,,,,,,,,,,,,,,,,,,
paidarticles-elsevier-1-s2-0-s0022369713002849-,Enhanced hydrogen production by doping Pr into Ce0.9Hf0.1O2 for thermochemical two-step water-splitting cycle,Journal of Physics and Chemistry of Solids,https://doi.org/10.1016/j.jpcs.2013.07.023,,(Ce0.9Hf0.1)0.9Pr0.1O2,(Ce0.9Hf0.1)0.9Pr0.1O2,,,,,,,,,,,,,,,,,,,,,,,,,
paidarticles-elsevier-1-s2-0-s0022369713002849-,Enhanced hydrogen production by doping Pr into Ce0.9Hf0.1O2 for thermochemical two-step water-splitting cycle,Journal of Physics and Chemistry of Solids,https://doi.org/10.1016/j.jpcs.2013.07.023,page5,(Ce0.9Hf0.1P)0.95Pr0.05O2,(Ce0.9Hf0.1P)0.95Pr0.05O2,,,,,,,,,,,,,,,,,,,,O2,3.1,ml/g,H2,5.12,ml/g
paidarticles-elsevier-1-s2-0-s0022369713002849-,Enhanced hydrogen production by doping Pr into Ce0.9Hf0.1O2 for thermochemical two-step water-splitting cycle,Journal of Physics and Chemistry of Solids,https://doi.org/10.1016/j.jpcs.2013.07.023,page5,(Ce0.9Hf0.1P)0.9Pr0.1O2,(Ce0.9Hf0.1P)0.9Pr0.1O2,,,,,,,,,,,,,,,,,,,,O2,3.09,ml/g,H2,5.72,ml/g
paidarticles-elsevier-1-s2-0-s0022369713002849-,Enhanced hydrogen production by doping Pr into Ce0.9Hf0.1O2 for thermochemical two-step water-splitting cycle,Journal of Physics and Chemistry of Solids,https://doi.org/10.1016/j.jpcs.2013.07.023,page5,Ce0.9Hf0.1O2,Ce0.9Hf0.1O2,,,,,,,,,,,,,,,,,,,,O2,2.96,ml/g,H2,4.5,ml/g
paidarticles-elsevier-1-s2-0-s0022369713002849-,Enhanced hydrogen production by doping Pr into Ce0.9Hf0.1O2 for thermochemical two-step water-splitting cycle,Journal of Physics and Chemistry of Solids,https://doi.org/10.1016/j.jpcs.2013.07.023,,Ce0.9Hf0.1O2,Ce0.9Hf0.1O2,,,,,,,,,,,,,,,,,,,,,,,,,
paidarticles-elsevier-1-s2-0-s0022369713002849-,Enhanced hydrogen production by doping Pr into Ce0.9Hf0.1O2 for thermochemical two-step water-splitting cycle,Journal of Physics and Chemistry of Solids,https://doi.org/10.1016/j.jpcs.2013.07.023,,CeO2,CeO2,,,,,,,,,,,,,,,,,,,,,,,,,
paidarticles-elsevier-1-s2-0-s0016236120303768-,The coupling of CH4 partial oxidation and CO2 splitting for syngas production via double perovskite-type oxides LaFexCo1-xO3,Fuel,https://doi.org/10.1016/j.fuel.2020.117381,,La2FeO4,La2FeO4,,,,,,,,,,,,,,,,,,,,,,,,,
paidarticles-elsevier-1-s2-0-s0016236120303768-,The coupling of CH4 partial oxidation and CO2 splitting for syngas production via double perovskite-type oxides LaFexCo1-xO3,Fuel,https://doi.org/10.1016/j.fuel.2020.117381,page5,LC,LaCoO3,La,,,1,,,Co,,,1,,,,350-520, C,550-735, C,,,O2,3.14,mmol/g,O2,1.66,mmol/g
paidarticles-elsevier-1-s2-0-s0016236120303768-,The coupling of CH4 partial oxidation and CO2 splitting for syngas production via double perovskite-type oxides LaFexCo1-xO3,Fuel,https://doi.org/10.1016/j.fuel.2020.117381,page7,LC,LaCoO3,La,,,1,,,Co,,,1,,,,,,,,,,CO,26.29,ml/g,H2,87.02,ml/g
paidarticles-elsevier-1-s2-0-s0016236120303768-,The coupling of CH4 partial oxidation and CO2 splitting for syngas production via double perovskite-type oxides LaFexCo1-xO3,Fuel,https://doi.org/10.1016/j.fuel.2020.117381,,LaCoO3,LaCoO3,La,,,1,,,Co,,,1,,,,,,,,,,,,,,,
paidarticles-elsevier-1-s2-0-s0016236120303768-,The coupling of CH4 partial oxidation and CO2 splitting for syngas production via double perovskite-type oxides LaFexCo1-xO3,Fuel,https://doi.org/10.1016/j.fuel.2020.117381,page5,LFC-1-3,LaFe0.25Co0.75O3,La,,,1,,,Fe,Co,,0.25,0.75,,,350-520, C,605, C,,,O2,3.06,mmol/g,O2,0.67,mmol/g
paidarticles-elsevier-1-s2-0-s0016236120303768-,The coupling of CH4 partial oxidation and CO2 splitting for syngas production via double perovskite-type oxides LaFexCo1-xO3,Fuel,https://doi.org/10.1016/j.fuel.2020.117381,page7,LFC-1-3,LaFe0.25Co0.75O3,La,,,1,,,Fe,Co,,0.25,0.75,,,,,,,,,CO,20.21,ml/g,H2,233.5,ml/g
paidarticles-elsevier-1-s2-0-s0016236120303768-,The coupling of CH4 partial oxidation and CO2 splitting for syngas production via double perovskite-type oxides LaFexCo1-xO3,Fuel,https://doi.org/10.1016/j.fuel.2020.117381,,LaFe0.25Co0.75O3,LaFe0.25Co0.75O3,La,,,1,,,Fe,Co,,0.25,0.75,,,,,,,,,,,,,,
paidarticles-elsevier-1-s2-0-s0016236120303768-,The coupling of CH4 partial oxidation and CO2 splitting for syngas production via double perovskite-type oxides LaFexCo1-xO3,Fuel,https://doi.org/10.1016/j.fuel.2020.117381,page5,LFC-I-I,LaFe0.5Co0.5O3,La,,,1,,,Fe,Co,,0.5,0.5,,,350-520, C,700, C,,,O2,1.65,mmol/g,O2,0.44,mmol/g
paidarticles-elsevier-1-s2-0-s0016236120303768-,The coupling of CH4 partial oxidation and CO2 splitting for syngas production via double perovskite-type oxides LaFexCo1-xO3,Fuel,https://doi.org/10.1016/j.fuel.2020.117381,page7,LFC-I-I,LaFe0.5Co0.5O3,La,,,1,,,Fe,Co,,0.5,0.5,,,,,,,,,CO,6.15,ml/g,H2,277.52,ml/g
paidarticles-elsevier-1-s2-0-s0016236120303768-,The coupling of CH4 partial oxidation and CO2 splitting for syngas production via double perovskite-type oxides LaFexCo1-xO3,Fuel,https://doi.org/10.1016/j.fuel.2020.117381,,LaFeCoO3,LaFe0.5Co0.5O3,La,,,1,,,Fe,Co,,0.5,0.5,,,,,,,,,,,,,,
paidarticles-elsevier-1-s2-0-s0016236120303768-,The coupling of CH4 partial oxidation and CO2 splitting for syngas production via double perovskite-type oxides LaFexCo1-xO3,Fuel,https://doi.org/10.1016/j.fuel.2020.117381,,LaFe0.5Co0.5O3,LaFe0.5Co0.5O3,La,,,1,,,Fe,Co,,0.5,0.5,,,,,,,,,,,,,,
paidarticles-elsevier-1-s2-0-s0016236120303768-,The coupling of CH4 partial oxidation and CO2 splitting for syngas production via double perovskite-type oxides LaFexCo1-xO3,Fuel,https://doi.org/10.1016/j.fuel.2020.117381,page5,LFC-3-1,LaFe0.75Co0.25O3,La,,,1,,,Fe,Co,,0.75,0.25,,,360-520, C,750, C,,,O2,0.66,mmol/g,O2,0.19,mmol/g
paidarticles-elsevier-1-s2-0-s0016236120303768-,The coupling of CH4 partial oxidation and CO2 splitting for syngas production via double perovskite-type oxides LaFexCo1-xO3,Fuel,https://doi.org/10.1016/j.fuel.2020.117381,page7,LFC-3-1,LaFe0.75Co0.25O3,La,,,1,,,Fe,Co,,0.75,0.25,,,,,,,,,CO,5.61,ml/g,H2,237.49,ml/g
paidarticles-elsevier-1-s2-0-s0016236120303768-,The coupling of CH4 partial oxidation and CO2 splitting for syngas production via double perovskite-type oxides LaFexCo1-xO3,Fuel,https://doi.org/10.1016/j.fuel.2020.117381,,LaFe0.75Co0.25O3,LaFe0.75Co0.25O3,La,,,1,,,Fe,Co,,0.75,0.25,,,,,,,,,,,,,,
paidarticles-elsevier-1-s2-0-s0016236120303768-,The coupling of CH4 partial oxidation and CO2 splitting for syngas production via double perovskite-type oxides LaFexCo1-xO3,Fuel,https://doi.org/10.1016/j.fuel.2020.117381,page7,LF,LaFeO3,La,,,1,,,Fe,,,1,,,,,,,,,,CO,1.46,ml/g,H2,91.9,ml/g
paidarticles-elsevier-1-s2-0-s0016236120303768-,The coupling of CH4 partial oxidation and CO2 splitting for syngas production via double perovskite-type oxides LaFexCo1-xO3,Fuel,https://doi.org/10.1016/j.fuel.2020.117381,page5,LF,LaFeO3,La,,,1,,,Fe,,,1,,,,,,,,,,,,,,,
paidarticles-elsevier-1-s2-0-s0016236120303768-,The coupling of CH4 partial oxidation and CO2 splitting for syngas production via double perovskite-type oxides LaFexCo1-xO3,Fuel,https://doi.org/10.1016/j.fuel.2020.117381,,LaFe0.75Co0.25O3,LaFeO3,La,,,1,,,Fe,,,1,,,,,,,,,,,,,,,
paidarticles-elsevier-1-s2-0-s0016236120303768-,The coupling of CH4 partial oxidation and CO2 splitting for syngas production via double perovskite-type oxides LaFexCo1-xO3,Fuel,https://doi.org/10.1016/j.fuel.2020.117381,,LaFeO3,LaFeO3,La,,,1,,,Fe,,,1,,,,,,,,,,,,,,,
paidarticles-elsevier-1-s2-0-s0016236119309767-,Solar thermocatalytic conversion of CO2 using PrxSr(1‚Äö√†√≠x)MnO3‚Äö√†√≠≈í• perovskites,Fuel,https://doi.org/10.1016/j.fuel.2019.115624,,Pr0.09Sr0.91Mn0.98O2.956,Pr0.09Sr0.91Mn0.98O2.956,Pr,Sr,,0.09,0.91,,Mn,,,1,,,,,,,,,,,,,,,
paidarticles-elsevier-1-s2-0-s0016236119309767-,Solar thermocatalytic conversion of CO2 using PrxSr(1‚Äö√†√≠x)MnO3‚Äö√†√≠≈í• perovskites,Fuel,https://doi.org/10.1016/j.fuel.2019.115624,,Pr0.18Sr0.80Mn0.99O2.951,Pr0.18Sr0.80Mn0.99O2.951,Pr,Sr,,0.18,0.8,,Mn,,,1,,,,,,,,,,,,,,,
paidarticles-elsevier-1-s2-0-s0016236119309767-,Solar thermocatalytic conversion of CO2 using PrxSr(1‚Äö√†√≠x)MnO3‚Äö√†√≠≈í• perovskites,Fuel,https://doi.org/10.1016/j.fuel.2019.115624,,Pr0.31Sr0.70Mn1.00O3.015,Pr0.31Sr0.70Mn1.00O3.015,Pr,Sr,,0.3,0.7,,Mn,,,1,,,,,,,,,,,,,,,
paidarticles-elsevier-1-s2-0-s0016236119309767-,Solar thermocatalytic conversion of CO2 using PrxSr(1‚Äö√†√≠x)MnO3‚Äö√†√≠≈í• perovskites,Fuel,https://doi.org/10.1016/j.fuel.2019.115624,,Pr0.39Sr0.63Mn0.98O2.979,Pr0.39Sr0.63Mn0.98O2.979,Pr,Sr,,0.39,0.63,,Mn,,,1,,,,,,,,,,,,,,,
paidarticles-elsevier-1-s2-0-s0016236119309767-,Solar thermocatalytic conversion of CO2 using PrxSr(1‚Äö√†√≠x)MnO3‚Äö√†√≠≈í• perovskites,Fuel,https://doi.org/10.1016/j.fuel.2019.115624,,Pr0.49Sr0.49Mn0.99O2.958,Pr0.49Sr0.49Mn0.99O2.958,Pr,Sr,,0.5,0.5,,Mn,,,1,,,,,,,,,,,,,,,
paidarticles-elsevier-1-s2-0-s0016236119309767-,Solar thermocatalytic conversion of CO2 using PrxSr(1‚Äö√†√≠x)MnO3‚Äö√†√≠≈í• perovskites,Fuel,https://doi.org/10.1016/j.fuel.2019.115624,,Pr0.60Sr0.40Mn0.98O2.966,Pr0.60Sr0.40Mn0.98O2.966,Pr,Sr,,0.6,0.4,,Mn,,,1,,,,,,,,,,,,,,,
paidarticles-elsevier-1-s2-0-s0016236119309767-,Solar thermocatalytic conversion of CO2 using PrxSr(1‚Äö√†√≠x)MnO3‚Äö√†√≠≈í• perovskites,Fuel,https://doi.org/10.1016/j.fuel.2019.115624,,Pr0.71Sr0.27Mn1.01O3.001,Pr0.71Sr0.27Mn1.01O3.001,Pr,Sr,,0.7,0.3,,Mn,,,1,,,,,,,,,,,,,,,
paidarticles-elsevier-1-s2-0-s0016236119309767-,Solar thermocatalytic conversion of CO2 using PrxSr(1‚Äö√†√≠x)MnO3‚Äö√†√≠≈í• perovskites,Fuel,https://doi.org/10.1016/j.fuel.2019.115624,,Pr0.80Sr0.18Mn1.02O3.012,Pr0.80Sr0.18Mn1.02O3.012,Pr,Sr,,0.8,0.18,,Mn,,,1,,,,,,,,,,,,,,,
paidarticles-elsevier-1-s2-0-s0016236119309767-,Solar thermocatalytic conversion of CO2 using PrxSr(1‚Äö√†√≠x)MnO3‚Äö√†√≠≈í• perovskites,Fuel,https://doi.org/10.1016/j.fuel.2019.115624,,Pr0.91Sr0.09Mn1.00O3.005,Pr0.91Sr0.09Mn1.00O3.005,Pr,Sr,,0.91,0.09,,Mn,,,1,,,,,,,,,,,,,,,
paidarticles-elsevier-1-s2-0-s0016236112004887-,CO2 splitting by thermo-chemical looping based on ZrxCe1-xO2 oxygen carriers for synthetic fuel generation,Fuel,https://doi.org/10.1016/j.fuel.2012.06.068,page5,Ce0.5Zr0.5O2,Ce0.5Zr0.5O2,,,,,,,,,,,,,,1050, C,1400, C,1,,O2,199,µmol/g,CO,61,µmol/g
paidarticles-elsevier-1-s2-0-s0016236112004887-,CO2 splitting by thermo-chemical looping based on ZrxCe1-xO2 oxygen carriers for synthetic fuel generation,Fuel,https://doi.org/10.1016/j.fuel.2012.06.068,page5,Ce0.5Zr0.5O2,Ce0.5Zr0.5O2,,,,,,,,,,,,,,1050, C,1400, C,2,,O2,53,µmol/g,CO,36,µmol/g
paidarticles-elsevier-1-s2-0-s0016236112004887-,CO2 splitting by thermo-chemical looping based on ZrxCe1-xO2 oxygen carriers for synthetic fuel generation,Fuel,https://doi.org/10.1016/j.fuel.2012.06.068,page5,Ce0.5Zr0.5O2,Ce0.5Zr0.5O2,,,,,,,,,,,,,,1050, C,1400, C,3,,,,,,,
paidarticles-elsevier-1-s2-0-s0016236112004887-,CO2 splitting by thermo-chemical looping based on ZrxCe1-xO2 oxygen carriers for synthetic fuel generation,Fuel,https://doi.org/10.1016/j.fuel.2012.06.068,,Ce0.5Zr0.5O2,Ce0.5Zr0.5O2,,,,,,,,,,,,,,,,,,,,,,,,,
paidarticles-elsevier-1-s2-0-s0016236112004887-,CO2 splitting by thermo-chemical looping based on ZrxCe1-xO2 oxygen carriers for synthetic fuel generation,Fuel,https://doi.org/10.1016/j.fuel.2012.06.068,page5,Ce0.75Zr0.25O2,Ce0.75Zr0.25O2,,,,,,,,,,,,,,1050, C,1400, C,1,,O2,177,µmol/g,CO,149,µmol/g
paidarticles-elsevier-1-s2-0-s0016236112004887-,CO2 splitting by thermo-chemical looping based on ZrxCe1-xO2 oxygen carriers for synthetic fuel generation,Fuel,https://doi.org/10.1016/j.fuel.2012.06.068,page5,Ce0.75Zr0.25O2,Ce0.75Zr0.25O2,,,,,,,,,,,,,,950, C,1400, C,2,,O2,85,µmol/g,CO,58,µmol/g
paidarticles-elsevier-1-s2-0-s0016236112004887-,CO2 splitting by thermo-chemical looping based on ZrxCe1-xO2 oxygen carriers for synthetic fuel generation,Fuel,https://doi.org/10.1016/j.fuel.2012.06.068,page5,Ce0.75Zr0.25O2,Ce0.75Zr0.25O2,,,,,,,,,,,,,,850, C,1400, C,3,,O2,42,µmol/g,CO,38,µmol/g
paidarticles-elsevier-1-s2-0-s0016236112004887-,CO2 splitting by thermo-chemical looping based on ZrxCe1-xO2 oxygen carriers for synthetic fuel generation,Fuel,https://doi.org/10.1016/j.fuel.2012.06.068,page5,Ce0.75Zr0.25O2,Ce0.75Zr0.25O2,,,,,,,,,,,,,,1050, C,1400, C,1,,O2,206,µmol/g,CO,42,µmol/g
paidarticles-elsevier-1-s2-0-s0016236112004887-,CO2 splitting by thermo-chemical looping based on ZrxCe1-xO2 oxygen carriers for synthetic fuel generation,Fuel,https://doi.org/10.1016/j.fuel.2012.06.068,page5,Ce0.75Zr0.25O2,Ce0.75Zr0.25O2,,,,,,,,,,,,,,1050, C,1400, C,2,,O2,39,µmol/g,CO,46,µmol/g
paidarticles-elsevier-1-s2-0-s0016236112004887-,CO2 splitting by thermo-chemical looping based on ZrxCe1-xO2 oxygen carriers for synthetic fuel generation,Fuel,https://doi.org/10.1016/j.fuel.2012.06.068,page5,Ce0.75Zr0.25O2,Ce0.75Zr0.25O2,,,,,,,,,,,,,,1050, C,1400, C,3,,O2,33,µmol/g,CO,48,µmol/g
paidarticles-elsevier-1-s2-0-s0016236112004887-,CO2 splitting by thermo-chemical looping based on ZrxCe1-xO2 oxygen carriers for synthetic fuel generation,Fuel,https://doi.org/10.1016/j.fuel.2012.06.068,page6,"Co precipitation, Ce0.75Zr0.25O2",Ce0.75Zr0.25O2,,,,,,,,,,,,,Co precipitation,1200, C,1400, C,1,,O2,157,µmol/g,CO,142,µmol/g
paidarticles-elsevier-1-s2-0-s0016236112004887-,CO2 splitting by thermo-chemical looping based on ZrxCe1-xO2 oxygen carriers for synthetic fuel generation,Fuel,https://doi.org/10.1016/j.fuel.2012.06.068,page6,"Co precipitation, Ce0.75Zr0.25O2",Ce0.75Zr0.25O2,,,,,,,,,,,,,Co precipitation,1100, C,1400, C,2,,O2,96,µmol/g,CO,114,µmol/g
paidarticles-elsevier-1-s2-0-s0016236112004887-,CO2 splitting by thermo-chemical looping based on ZrxCe1-xO2 oxygen carriers for synthetic fuel generation,Fuel,https://doi.org/10.1016/j.fuel.2012.06.068,page6,"Co precipitation, Ce0.75Zr0.25O2",Ce0.75Zr0.25O2,,,,,,,,,,,,,Co precipitation,1000, C,1400, C,3,,O2,75,µmol/g,CO,93,µmol/g
paidarticles-elsevier-1-s2-0-s0016236112004887-,CO2 splitting by thermo-chemical looping based on ZrxCe1-xO2 oxygen carriers for synthetic fuel generation,Fuel,https://doi.org/10.1016/j.fuel.2012.06.068,page6,"Sol-gel, Ce0.75Zr0.25O2",Ce0.75Zr0.25O2,,,,,,,,,,,,,Sol-gel,1200, C,1400, C,1,,O2,224,µmol/g,CO,136,µmol/g
paidarticles-elsevier-1-s2-0-s0016236112004887-,CO2 splitting by thermo-chemical looping based on ZrxCe1-xO2 oxygen carriers for synthetic fuel generation,Fuel,https://doi.org/10.1016/j.fuel.2012.06.068,page6,"Sol-gel, Ce0.75Zr0.25O2",Ce0.75Zr0.25O2,,,,,,,,,,,,,Sol-gel,1100, C,1400, C,2,,O2,77,µmol/g,CO,75,µmol/g
paidarticles-elsevier-1-s2-0-s0016236112004887-,CO2 splitting by thermo-chemical looping based on ZrxCe1-xO2 oxygen carriers for synthetic fuel generation,Fuel,https://doi.org/10.1016/j.fuel.2012.06.068,page6,"Sol-gel, Ce0.75Zr0.25O2",Ce0.75Zr0.25O2,,,,,,,,,,,,,Sol-gel,1000, C,1400, C,3,,O2,49,µmol/g,CO,46,µmol/g
paidarticles-elsevier-1-s2-0-s0016236112004887-,CO2 splitting by thermo-chemical looping based on ZrxCe1-xO2 oxygen carriers for synthetic fuel generation,Fuel,https://doi.org/10.1016/j.fuel.2012.06.068,page6,"Hydrothermal, Ce0.75Zr0.25O2",Ce0.75Zr0.25O2,,,,,,,,,,,,,Hydrothermal,1200, C,1400, C,1,,O2,116,µmol/g,CO,158,µmol/g
paidarticles-elsevier-1-s2-0-s0016236112004887-,CO2 splitting by thermo-chemical looping based on ZrxCe1-xO2 oxygen carriers for synthetic fuel generation,Fuel,https://doi.org/10.1016/j.fuel.2012.06.068,page6,"Hydrothermal, Ce0.75Zr0.25O2",Ce0.75Zr0.25O2,,,,,,,,,,,,,Hydrothermal,1100, C,1400, C,2,,O2,101,µmol/g,CO,138,µmol/g
paidarticles-elsevier-1-s2-0-s0016236112004887-,CO2 splitting by thermo-chemical looping based on ZrxCe1-xO2 oxygen carriers for synthetic fuel generation,Fuel,https://doi.org/10.1016/j.fuel.2012.06.068,page6,"Hydrothermal, Ce0.75Zr0.25O2",Ce0.75Zr0.25O2,,,,,,,,,,,,,Hydrothermal,1000, C,1400, C,3,,O2,91,µmol/g,CO,123,µmol/g
paidarticles-elsevier-1-s2-0-s0016236112004887-,CO2 splitting by thermo-chemical looping based on ZrxCe1-xO2 oxygen carriers for synthetic fuel generation,Fuel,https://doi.org/10.1016/j.fuel.2012.06.068,page6,"Pechini, Ce0.75Zr0.25O2",Ce0.75Zr0.25O2,,,,,,,,,,,,,Pechini,1200, C,1400, C,1,,O2,176,µmol/g,CO,144,µmol/g
paidarticles-elsevier-1-s2-0-s0016236112004887-,CO2 splitting by thermo-chemical looping based on ZrxCe1-xO2 oxygen carriers for synthetic fuel generation,Fuel,https://doi.org/10.1016/j.fuel.2012.06.068,page6,"Pechini, Ce0.75Zr0.25O2",Ce0.75Zr0.25O2,,,,,,,,,,,,,Pechini,1100, C,1400, C,2,,O2,117,µmol/g,CO,212,µmol/g
paidarticles-elsevier-1-s2-0-s0016236112004887-,CO2 splitting by thermo-chemical looping based on ZrxCe1-xO2 oxygen carriers for synthetic fuel generation,Fuel,https://doi.org/10.1016/j.fuel.2012.06.068,page6,"Pechini, Ce0.75Zr0.25O2",Ce0.75Zr0.25O2,,,,,,,,,,,,,Pechini,1000, C,1400, C,3,,O2,152,µmol/g,CO,242,µmol/g
paidarticles-elsevier-1-s2-0-s0016236112004887-,CO2 splitting by thermo-chemical looping based on ZrxCe1-xO2 oxygen carriers for synthetic fuel generation,Fuel,https://doi.org/10.1016/j.fuel.2012.06.068,,Ce0.75Zr0.25O2,Ce0.75Zr0.25O2,,,,,,,,,,,,,,,,,,,,,,,,,
paidarticles-elsevier-1-s2-0-s0016236112004887-,CO2 splitting by thermo-chemical looping based on ZrxCe1-xO2 oxygen carriers for synthetic fuel generation,Fuel,https://doi.org/10.1016/j.fuel.2012.06.068,,Ce0.8Zr0.2O2,Ce0.8Zr0.2O2,,,,,,,,,,,,,,,,,,,,,,,,,
paidarticles-elsevier-1-s2-0-s0016236112004887-,CO2 splitting by thermo-chemical looping based on ZrxCe1-xO2 oxygen carriers for synthetic fuel generation,Fuel,https://doi.org/10.1016/j.fuel.2012.06.068,page5,Ce0.9Zr0.1O2,Ce0.9Zr0.1O2,,,,,,,,,,,,,,1050, C,1400, C,1,,O2,105,µmol/g,CO,131,µmol/g
paidarticles-elsevier-1-s2-0-s0016236112004887-,CO2 splitting by thermo-chemical looping based on ZrxCe1-xO2 oxygen carriers for synthetic fuel generation,Fuel,https://doi.org/10.1016/j.fuel.2012.06.068,page5,Ce0.9Zr0.1O2,Ce0.9Zr0.1O2,,,,,,,,,,,,,,950, C,1400, C,2,,O2,72,µmol/g,CO,135,µmol/g
paidarticles-elsevier-1-s2-0-s0016236112004887-,CO2 splitting by thermo-chemical looping based on ZrxCe1-xO2 oxygen carriers for synthetic fuel generation,Fuel,https://doi.org/10.1016/j.fuel.2012.06.068,page5,Ce0.9Zr0.1O2,Ce0.9Zr0.1O2,,,,,,,,,,,,,,850, C,1400, C,3,,O2,74,µmol/g,CO,136,µmol/g
paidarticles-elsevier-1-s2-0-s0016236112004887-,CO2 splitting by thermo-chemical looping based on ZrxCe1-xO2 oxygen carriers for synthetic fuel generation,Fuel,https://doi.org/10.1016/j.fuel.2012.06.068,page5,Ce0.9Zr0.1O2,Ce0.9Zr0.1O2,,,,,,,,,,,,,,1050, C,1400, C,1,,O2,84,µmol/g,CO,130,µmol/g
paidarticles-elsevier-1-s2-0-s0016236112004887-,CO2 splitting by thermo-chemical looping based on ZrxCe1-xO2 oxygen carriers for synthetic fuel generation,Fuel,https://doi.org/10.1016/j.fuel.2012.06.068,page5,Ce0.9Zr0.1O2,Ce0.9Zr0.1O2,,,,,,,,,,,,,,1050, C,1400, C,2,,O2,86,µmol/g,CO,119,µmol/g
paidarticles-elsevier-1-s2-0-s0016236112004887-,CO2 splitting by thermo-chemical looping based on ZrxCe1-xO2 oxygen carriers for synthetic fuel generation,Fuel,https://doi.org/10.1016/j.fuel.2012.06.068,page6,"Co precipitation, Ce0.9Zr0.1O2",Ce0.9Zr0.1O2,,,,,,,,,,,,,Co precipitation,1200, C,1400, C,1,,O2,88,µmol/g,CO,91,µmol/g
paidarticles-elsevier-1-s2-0-s0016236112004887-,CO2 splitting by thermo-chemical looping based on ZrxCe1-xO2 oxygen carriers for synthetic fuel generation,Fuel,https://doi.org/10.1016/j.fuel.2012.06.068,page6,"Co precipitation, Ce0.9Zr0.1O2",Ce0.9Zr0.1O2,,,,,,,,,,,,,Co precipitation,1100, C,1400, C,2,,O2,65,µmol/g,CO,115,µmol/g
paidarticles-elsevier-1-s2-0-s0016236112004887-,CO2 splitting by thermo-chemical looping based on ZrxCe1-xO2 oxygen carriers for synthetic fuel generation,Fuel,https://doi.org/10.1016/j.fuel.2012.06.068,page6,"Co precipitation, Ce0.9Zr0.1O2",Ce0.9Zr0.1O2,,,,,,,,,,,,,Co precipitation,1000, C,1400, C,3,,O2,69,µmol/g,CO,130,µmol/g
paidarticles-elsevier-1-s2-0-s0016236112004887-,CO2 splitting by thermo-chemical looping based on ZrxCe1-xO2 oxygen carriers for synthetic fuel generation,Fuel,https://doi.org/10.1016/j.fuel.2012.06.068,page5,Ce0.9Zr0.1O2,Ce0.9Zr0.1O2,,,,,,,,,,,,,,1050, C,1400, C,3,,,,,,,
paidarticles-elsevier-1-s2-0-s0016236112004887-,CO2 splitting by thermo-chemical looping based on ZrxCe1-xO2 oxygen carriers for synthetic fuel generation,Fuel,https://doi.org/10.1016/j.fuel.2012.06.068,,Ce0.9Zr0.1O2,Ce0.9Zr0.1O2,,,,,,,,,,,,,,,,,,,,,,,,,
paidarticles-elsevier-1-s2-0-s0016236112004887-,CO2 splitting by thermo-chemical looping based on ZrxCe1-xO2 oxygen carriers for synthetic fuel generation,Fuel,https://doi.org/10.1016/j.fuel.2012.06.068,page6,"Co precipitation, CeO2",CeO2,,,,,,,,,,,,,Co precipitation,1200, C,1400, C,1,,O2,56,µmol/g,CO,99,µmol/g
paidarticles-elsevier-1-s2-0-s0016236112004887-,CO2 splitting by thermo-chemical looping based on ZrxCe1-xO2 oxygen carriers for synthetic fuel generation,Fuel,https://doi.org/10.1016/j.fuel.2012.06.068,page6,"Co precipitation, CeO2",CeO2,,,,,,,,,,,,,Co precipitation,1100, C,1400, C,2,,O2,52,µmol/g,CO,103,µmol/g
paidarticles-elsevier-1-s2-0-s0016236112004887-,CO2 splitting by thermo-chemical looping based on ZrxCe1-xO2 oxygen carriers for synthetic fuel generation,Fuel,https://doi.org/10.1016/j.fuel.2012.06.068,page6,"Co precipitation, CeO2",CeO2,,,,,,,,,,,,,Co precipitation,1000, C,1400, C,3,,O2,54,µmol/g,CO,99,µmol/g
paidarticles-elsevier-1-s2-0-s0016236112004887-,CO2 splitting by thermo-chemical looping based on ZrxCe1-xO2 oxygen carriers for synthetic fuel generation,Fuel,https://doi.org/10.1016/j.fuel.2012.06.068,page6,Commercial CeO2 (Aldrich),CeO2,,,,,,,,,,,,,Commercial (Aldrich),1200, C,1400, C,1,,O2,42,µmol/g,CO,62,µmol/g
paidarticles-elsevier-1-s2-0-s0016236112004887-,CO2 splitting by thermo-chemical looping based on ZrxCe1-xO2 oxygen carriers for synthetic fuel generation,Fuel,https://doi.org/10.1016/j.fuel.2012.06.068,page6,Commercial CeO2 (Aldrich),CeO2,,,,,,,,,,,,,Commercial (Aldrich),1100, C,1400, C,2,,O2,44,µmol/g,CO,85,µmol/g
paidarticles-elsevier-1-s2-0-s0016236112004887-,CO2 splitting by thermo-chemical looping based on ZrxCe1-xO2 oxygen carriers for synthetic fuel generation,Fuel,https://doi.org/10.1016/j.fuel.2012.06.068,page6,Commercial CeO2 (Aldrich),CeO2,,,,,,,,,,,,,Commercial (Aldrich),1000, C,1400, C,3,,O2,55,µmol/g,CO,100,µmol/g
paidarticles-elsevier-1-s2-0-s0009250922003347-,Chemical equilibrium of the magnesium manganese oxide redox system for thermochemical energy storage,Chemical Enginering Science,https://doi.org/10.1016/j.ces.2022.117750,page2,Ca1-xSrxMnO3,Ca1-xSrxMnO3,,,,,,,,,,,,,,500-1000, C,,,,pO‚Äö√á√á(atm): 10-4-0.17,,,,,,
paidarticles-elsevier-1-s2-0-s0009250922003347-,Chemical equilibrium of the magnesium manganese oxide redox system for thermochemical energy storage,Chemical Enginering Science,https://doi.org/10.1016/j.ces.2022.117750,page2,CaCryMn1-yO3,CaCryMn1-yO3,,,,,,,,,,,,,,500-1000, C,,,,pO‚Äö√á√á(atm): 10-4-0.17,,,,,,
paidarticles-elsevier-1-s2-0-s0009250922003347-,Chemical equilibrium of the magnesium manganese oxide redox system for thermochemical energy storage,Chemical Enginering Science,https://doi.org/10.1016/j.ces.2022.117750,page2,CeO2,CeO2,,,,,,,,,,,,,,700-1500, C,,,,pO‚Äö√á√á(atm): 10-26-10-2,,,,,,
paidarticles-elsevier-1-s2-0-s0009250922003347-,Chemical equilibrium of the magnesium manganese oxide redox system for thermochemical energy storage,Chemical Enginering Science,https://doi.org/10.1016/j.ces.2022.117750,page2,La0.1Sr0.9Co0.8Fe0.2O3,La0.1Sr0.9Co0.8Fe0.2O3,La,Sr,,0.1,0.9,,Co,Fe,,0.8,0.2,,,700-1000, C,,,,pO‚Äö√á√á(atm): 10-6-0.21,,,,,,
paidarticles-elsevier-1-s2-0-s0009250922003347-,Chemical equilibrium of the magnesium manganese oxide redox system for thermochemical energy storage,Chemical Enginering Science,https://doi.org/10.1016/j.ces.2022.117750,page2,La0.6Sr0.4MnO3,La0.6Sr0.4MnO3,La,Sr,,0.6,0.4,,Mn,,,1,,,,600-1000, C,,,,pO‚Äö√á√á(atm): 10-24-10-2,,,,,,
paidarticles-elsevier-1-s2-0-s0009250922003347-,Chemical equilibrium of the magnesium manganese oxide redox system for thermochemical energy storage,Chemical Enginering Science,https://doi.org/10.1016/j.ces.2022.117750,page2,La0.7Sr0.3MnO3,La0.7Sr0.3MnO3,La,Sr,,0.7,0.3,,Mn,,,1,,,,600-1000, C,,,,pO‚Äö√á√á(atm): 10-24-10-2,,,,,,
paidarticles-elsevier-1-s2-0-s0009250922003347-,Chemical equilibrium of the magnesium manganese oxide redox system for thermochemical energy storage,Chemical Enginering Science,https://doi.org/10.1016/j.ces.2022.117750,page2,MgMnO2,MgMnO2,,,,,,,,,,,,,,1000-1500, C,,,,pO‚Äö√á√á(atm): 0.01-0.9,,,,,,
paidarticles-elsevier-1-s2-0-s0009250922003347-,Chemical equilibrium of the magnesium manganese oxide redox system for thermochemical energy storage,Chemical Enginering Science,https://doi.org/10.1016/j.ces.2022.117750,page2,MgxFe1-xO4,MgxFe1-xO4,,,,,,,,,,,,,,1000-1200, C,,,,pO‚Äö√á√á(atm): 10-10-10-2,,,,,,
paidarticles-elsevier-1-s2-0-0167273895000193-,Comparative experimental investigations of the water-splitting reaction with iron oxide Fe1‚Äö√†√≠yO and iron manganese oxides (Fe1‚Äö√†√≠xMnx)1‚Äö√†√≠yO,Solid State Ionics,https://doi.org/10.1016/0167-2738(95)00019-3,page9,(Fe0.9Mn0.1)0.97O,(Fe0.9Mn0.1)0.97O,,,,,,,,,,,,,,773, K,973-1073, K,,"as(‚àö√ñ) value: 8.405, x' value: 0.02",,,,,,
paidarticles-elsevier-1-s2-0-0167273895000193-,Comparative experimental investigations of the water-splitting reaction with iron oxide Fe1‚Äö√†√≠yO and iron manganese oxides (Fe1‚Äö√†√≠xMnx)1‚Äö√†√≠yO,Solid State Ionics,https://doi.org/10.1016/0167-2738(95)00019-3,page9,(Fe0.9Mn0.3)0.99O,(Fe0.9Mn0.3)0.99O,,,,,,,,,,,,,,773, K,973-1073, K,,"as(‚àö√ñ) value: 8.443, x' value: 0.13",,,,,,
non-h2o-split-synthesisandcharacteriza,Synthesis and Characterization of LaNixCo1-xO3 Perovskites via Complex Precursor Methods,Materials Sciences and Applications,https://ri.ufs.br/handle/riufs/1181,,LaNi0.4Co0.6O3,LaNi0.4Co0.6O3,La,,,1,,,Ni,Co,,0.4,0.6,,,,,,,,,,,,,,
non-h2o-split-synthesisandcharacteriza,Synthesis and Characterization of LaNixCo1-xO3 Perovskites via Complex Precursor Methods,Materials Sciences and Applications,https://ri.ufs.br/handle/riufs/1181,,LaNi0.5Co0.5O3,LaNi0.5Co0.5O3,La,,,1,,,Ni,Co,,0.5,0.5,,,,,,,,,,,,,,
non-h2o-split-synthesisandcharacteriza,Synthesis and Characterization of LaNixCo1-xO3 Perovskites via Complex Precursor Methods,Materials Sciences and Applications,https://ri.ufs.br/handle/riufs/1181,,LaNi0.6Co0.4O3,LaNi0.6Co0.4O3,La,,,1,,,Ni,Co,,0.6,0.4,,,,,,,,,,,,,,
non-h2o-split-synthesisandcharacteriza,Synthesis and Characterization of LaNixCo1-xO3 Perovskites via Complex Precursor Methods,Materials Sciences and Applications,https://ri.ufs.br/handle/riufs/1181,,LaNiO3,LaNiO3,La,,,1,,,Ni,,,1,,,,,,,,,,,,,,,
non-h2o-split-characterization-and-catalytic-properties-,Characterization and Catalytic Properties of Surface La-rich LaFeO? Perovskite,Bull. Korean Chem. Soc.,,,La0.9FeO3,La0.9FeO3,,,,,,,,,,,,,,,,,,,,,,,,,
non-h2o-split-characterization-and-catalytic-properties-,Characterization and Catalytic Properties of Surface La-rich LaFeO? Perovskite,Bull. Korean Chem. Soc.,,,LaFeO3,LaFeO3,La,,,1,,,Fe,,,1,,,,,,,,,,,,,,,
non-h2o-split-c6ta01,Novel cobalt-free BaFe1-xGdxO3 perovskite membranes for oxygen separation,J. Mater. Chem. A,https://doi.org/10.1039/C6TA01749E,,BaFe0.85Gd0.15O3,BaFe0.85Gd0.15O3,Ba,,,1,,,Fe,Gd,,0.85,0.15,,,,,,,,,,,,,,
non-h2o-split-c6ta01,Novel cobalt-free BaFe1-xGdxO3 perovskite membranes for oxygen separation,J. Mater. Chem. A,https://doi.org/10.1039/C6TA01749E,,BaFe0.8Gd0.2O3,BaFe0.8Gd0.2O3,Ba,,,1,,,Fe,Gd,,0.8,0.2,,,,,,,,,,,,,,
non-h2o-split-c6ta01,Novel cobalt-free BaFe1-xGdxO3 perovskite membranes for oxygen separation,J. Mater. Chem. A,https://doi.org/10.1039/C6TA01749E,,BaFe0.95Gd0.05O3,BaFe0.95Gd0.05O3,Ba,,,1,,,Fe,Gd,,0.95,0.05,,,,,,,,,,,,,,
non-h2o-split-c6ta01,Novel cobalt-free BaFe1-xGdxO3 perovskite membranes for oxygen separation,J. Mater. Chem. A,https://doi.org/10.1039/C6TA01749E,,BaFe0.975Gd0.025O3,BaFe0.975Gd0.025O3,Ba,,,1,,,Fe,Gd,,0.975,0.025,,,,,,,,,,,,,,
non-h2o-split-c6ta01,Novel cobalt-free BaFe1-xGdxO3 perovskite membranes for oxygen separation,J. Mater. Chem. A,https://doi.org/10.1039/C6TA01749E,,BaFe0.9Gd0.1O3,BaFe0.9Gd0.1O3,Ba,,,1,,,Fe,Gd,,0.9,0.1,,,,,,,,,,,,,,
non-h2o-split-1-s2-0-s2187076416301257-,Double perovskites La2MMnO6 as catalyst for propane combustion,Journal of Asian Ceramic Societies,https://doi.org/10.1016/j.jascer.2017.02.004,page6,LaCoMn-FS,La2CoMnO6,La,,,1,,,Co,Mn,,0.5,0.5,,,508-538, C,,,,,,,,,,
non-h2o-split-1-s2-0-s2187076416301257-,Double perovskites La2MMnO6 as catalyst for propane combustion,Journal of Asian Ceramic Societies,https://doi.org/10.1016/j.jascer.2017.02.004,page6,LaCoMn-ClT,La2CoMnO6,La,,,1,,,Co,Mn,,0.5,0.5,,,454-505, C,,,,,,,,,,
non-h2o-split-1-s2-0-s2187076416301257-,Double perovskites La2MMnO6 as catalyst for propane combustion,Journal of Asian Ceramic Societies,https://doi.org/10.1016/j.jascer.2017.02.004,page6,LaCuMn-FS,La2CuMnO6,La,,,1,,,Cu,Mn,,0.5,0.5,,,601-641, C,,,,,,,,,,
non-h2o-split-1-s2-0-s2187076416301257-,Double perovskites La2MMnO6 as catalyst for propane combustion,Journal of Asian Ceramic Societies,https://doi.org/10.1016/j.jascer.2017.02.004,page6,LaCuMn-ClT,La2CuMnO6,La,,,1,,,Cu,Mn,,0.5,0.5,,,486-572, C,,,,,,,,,,
non-h2o-split-1-s2-0-s2187076416301257-,Double perovskites La2MMnO6 as catalyst for propane combustion,Journal of Asian Ceramic Societies,https://doi.org/10.1016/j.jascer.2017.02.004,page6,LaNiMn-FS,La2NiMnO6,La,,,1,,,Ni,Mn,,0.5,0.5,,,523-572, C,,,,,,,,,,
non-h2o-split-1-s2-0-s2187076416301257-,Double perovskites La2MMnO6 as catalyst for propane combustion,Journal of Asian Ceramic Societies,https://doi.org/10.1016/j.jascer.2017.02.004,page6,LaNiMn-ClT,La2NiMnO6,La,,,1,,,Ni,Mn,,0.5,0.5,,,445-535, C,,,,,,,,,,
journal-articles-whec-screening-and-testing-,Screening and testing of promising solar thermochemical water splitting cycles for hydrogen production,WHEC,,page3,Co3O4,Co3O4,,,,,,,,,,,,,,1300, C,,,,Pressure: 1.0 bar,,,,,,
journal-articles-whec-screening-and-testing-,Screening and testing of promising solar thermochemical water splitting cycles for hydrogen production,WHEC,,page3,Fe2O3,Fe2O3,,,,,,,,,,,,,,1250, C,2100, C,,Pressure: 1.0 bar,,,,,,
journal-articles-whec-screening-and-testing-,Screening and testing of promising solar thermochemical water splitting cycles for hydrogen production,WHEC,,,Fe2O3,Fe2O3,,,,,,,,,,,,,,,,,,,,,,,,,
journal-articles-whec-screening-and-testing-,Screening and testing of promising solar thermochemical water splitting cycles for hydrogen production,WHEC,,page3,Mn2O3,Mn2O3,,,,,,,,,,,,,,1620, C,2000, C,,Pressure: 0.01 bar,,,,,,
journal-articles-whec-screening-and-testing-,Screening and testing of promising solar thermochemical water splitting cycles for hydrogen production,WHEC,,,MnO2,MnO2,,,,,,,,,,,,,,,,,,,,,,,,,
journal-articles-synthparameterslcmamugla,EFFECT of SYNTHESIS PARAMETERS on the CRYSTAL STRUCTURE of La1- xCaxMnyAl1-y (LCMA),Mugla Journal of Science and Technology,10.22531/muglajsci.925192,,La0.2Ca0.8Mn0.8Al0.2O3,La0.2Ca0.8Mn0.8Al0.2O3,La,Ca,,0.2,0.8,,Mn,Al,,0.8,0.2,,,,,,,,,,,,,,
journal-articles-sustainability-14-0,Water Splitting by MnOx/Na2CO3 Reversible Redox Reactions,Sustainability,https://doi.org/10.3390/su14137597,page10,Mn3O4 + Na2CO3,Mn3O4 + Na2CO3,,,,,,,,,,,,,,825, C,,,1,"N2 Flow Rate: 0.5 L/min, 20 C",H2,72.3,%,,,
journal-articles-sustainability-14-0,Water Splitting by MnOx/Na2CO3 Reversible Redox Reactions,Sustainability,https://doi.org/10.3390/su14137597,page10,Mn3O4 + Na2CO3,Mn3O4 + Na2CO3,,,,,,,,,,,,,,825, C,,,2,"N2 Flow Rate: 0.5 L/min, 20 C",H2,67.9,%,,,
journal-articles-sustainability-14-0,Water Splitting by MnOx/Na2CO3 Reversible Redox Reactions,Sustainability,https://doi.org/10.3390/su14137597,page10,Mn3O4 + Na2CO3,Mn3O4 + Na2CO3,,,,,,,,,,,,,,825, C,,,5,"N2 Flow Rate: 0.5 L/min, 20 C",H2,68.2,%,,,
journal-articles-sustainability-14-0,Water Splitting by MnOx/Na2CO3 Reversible Redox Reactions,Sustainability,https://doi.org/10.3390/su14137597,page10,Mn3O4 + Na2CO3,Mn3O4 + Na2CO3,,,,,,,,,,,,,,825, C,,,10,"N2 Flow Rate: 0.5 L/min, 20 C",H2,54,%,,,
journal-articles-sustainability-14-0,Water Splitting by MnOx/Na2CO3 Reversible Redox Reactions,Sustainability,https://doi.org/10.3390/su14137597,page10,Milled Mn3O4 + Na2CO3,Mn3O4 + Na2CO3,,,,,,,,,,,,,,825, C,,,1,"N2 Flow Rate: 0.5 L/min, 20 C",H2,78.3,%,,,
journal-articles-sustainability-14-0,Water Splitting by MnOx/Na2CO3 Reversible Redox Reactions,Sustainability,https://doi.org/10.3390/su14137597,page10,Milled Mn3O4 + Na2CO3,Mn3O4 + Na2CO3,,,,,,,,,,,,,,825, C,,,5,"N2 Flow Rate: 0.5 L/min, 20 C",H2,71.6,%,,,
journal-articles-sustainability-14-0,Water Splitting by MnOx/Na2CO3 Reversible Redox Reactions,Sustainability,https://doi.org/10.3390/su14137597,page10,Milled Mn3O4 + Na2CO3,Mn3O4 + Na2CO3,,,,,,,,,,,,,,825, C,,,10,"N2 Flow Rate: 0.5 L/min, 20 C",H2,60.4,%,,,
journal-articles-sustainability-14-0,Water Splitting by MnOx/Na2CO3 Reversible Redox Reactions,Sustainability,https://doi.org/10.3390/su14137597,page10,Milled Mn3O4 + Na2CO3,Mn3O4 + Na2CO3,,,,,,,,,,,,,,775, C,,,1,"N2 Flow Rate: 0.5 L/min, 20 C",H2,56.4,%,,,
journal-articles-sustainability-14-0,Water Splitting by MnOx/Na2CO3 Reversible Redox Reactions,Sustainability,https://doi.org/10.3390/su14137597,page9,Mn3O4 + Na2CO3,Mn3O4 + Na2CO3,,,,,,,,,,,,,,825, C,,,,"N2 Flow Rate: 0.5 L/min, 20 C",,,,,,
