Repository: kshen-noble/demos-sl

File: chevron-lit-review/v4_chevron.csv (part 11 of 23)
noble_filename_abbrev,article_title,journal_name,doi,table_page_num,catalyst_formula_raw,catalyst_formula,a1,a2,a3,a1_perc,a2_perc,a3_perc,b1,b2,b3,b1_perc,b2_perc,b3_perc,synthesis_method,reaction_oxidation_temperature,reaction_oxidation_temperature_units,reaction_reduction_temperature,reaction_reduction_temperature_units,cycle_number,extra_operating_condtions,yield_1,yield_1_amt,yield_1_units,yield_2,yield_2_amt,yield_2_units
journal-articles-sustainability-14-0,Water Splitting by MnOx/Na2CO3 Reversible Redox Reactions,Sustainability,https://doi.org/10.3390/su14137597,page9,Milled Mn3O4 + Na2CO3,Mn3O4 + Na2CO3,,,,,,,,,,,,,,825, C,,,,"N2 Flow Rate: 0.5 L/min, 20 C",,,,,,
journal-articles-sustainability-14-0,Water Splitting by MnOx/Na2CO3 Reversible Redox Reactions,Sustainability,https://doi.org/10.3390/su14137597,page9,Mn3O4 + Na2CO3,Mn3O4 + Na2CO3,,,,,,,,,,,,,,775, C,,,,"N2 Flow Rate: 0.5 L/min, 20 C",,,,,,
journal-articles-sustainability-14-0,Water Splitting by MnOx/Na2CO3 Reversible Redox Reactions,Sustainability,https://doi.org/10.3390/su14137597,page9,Milled Mn3O4 + Na2CO3,Mn3O4 + Na2CO3,,,,,,,,,,,,,,775, C,,,,"N2 Flow Rate: 0.5 L/min, 20 C",,,,,,
journal-articles-sustainability-14-0,Water Splitting by MnOx/Na2CO3 Reversible Redox Reactions,Sustainability,https://doi.org/10.3390/su14137597,page10,Milled Mn3O4 + Na2CO3,Mn3O4 + Na2CO3,,,,,,,,,,,,,,825, C,,,2,"N2 Flow Rate: 0.5 L/min, 20 C",,,,,,
journal-articles-sustainability-14-0,Water Splitting by MnOx/Na2CO3 Reversible Redox Reactions,Sustainability,https://doi.org/10.3390/su14137597,page10,Mn3O4 + Na2CO3,Mn3O4 + Na2CO3,,,,,,,,,,,,,,775, C,,,1,"N2 Flow Rate: 0.5 L/min, 20 C",,,,,,
journal-articles-sustainability-14-0,Water Splitting by MnOx/Na2CO3 Reversible Redox Reactions,Sustainability,https://doi.org/10.3390/su14137597,page10,Mn3O4 + Na2CO3,Mn3O4 + Na2CO3,,,,,,,,,,,,,,775, C,,,2,"N2 Flow Rate: 0.5 L/min, 20 C",,,,,,
journal-articles-sustainability-14-0,Water Splitting by MnOx/Na2CO3 Reversible Redox Reactions,Sustainability,https://doi.org/10.3390/su14137597,page10,Mn3O4 + Na2CO3,Mn3O4 + Na2CO3,,,,,,,,,,,,,,775, C,,,5,"N2 Flow Rate: 0.5 L/min, 20 C",,,,,,
journal-articles-sustainability-14-0,Water Splitting by MnOx/Na2CO3 Reversible Redox Reactions,Sustainability,https://doi.org/10.3390/su14137597,page10,Mn3O4 + Na2CO3,Mn3O4 + Na2CO3,,,,,,,,,,,,,,775, C,,,10,"N2 Flow Rate: 0.5 L/min, 20 C",,,,,,
journal-articles-sustainability-14-0,Water Splitting by MnOx/Na2CO3 Reversible Redox Reactions,Sustainability,https://doi.org/10.3390/su14137597,page10,Milled Mn3O4 + Na2CO3,Mn3O4 + Na2CO3,,,,,,,,,,,,,,775, C,,,2,"N2 Flow Rate: 0.5 L/min, 20 C",,,,,,
journal-articles-sustainability-14-0,Water Splitting by MnOx/Na2CO3 Reversible Redox Reactions,Sustainability,https://doi.org/10.3390/su14137597,page10,Milled Mn3O4 + Na2CO3,Mn3O4 + Na2CO3,,,,,,,,,,,,,,775, C,,,5,"N2 Flow Rate: 0.5 L/min, 20 C",,,,,,
journal-articles-sustainability-14-0,Water Splitting by MnOx/Na2CO3 Reversible Redox Reactions,Sustainability,https://doi.org/10.3390/su14137597,page10,Milled Mn3O4 + Na2CO3,Mn3O4 + Na2CO3,,,,,,,,,,,,,,775, C,,,10,"N2 Flow Rate: 0.5 L/min, 20 C",,,,,,
journal-articles-sustainability-14-0,Water Splitting by MnOx/Na2CO3 Reversible Redox Reactions,Sustainability,https://doi.org/10.3390/su14137597,page10,Milled MnO + Na2CO3,MnO + Na2CO3,,,,,,,,,,,,,,775, C,,,1,"N2 Flow Rate: 0.5 L/min, 20 C",H2,80.2,%,,,
journal-articles-sustainability-14-0,Water Splitting by MnOx/Na2CO3 Reversible Redox Reactions,Sustainability,https://doi.org/10.3390/su14137597,page10,Milled MnO + Na2CO3,MnO + Na2CO3,,,,,,,,,,,,,,775, C,,,5,"N2 Flow Rate: 0.5 L/min, 20 C",H2,77.4,%,,,
journal-articles-sustainability-14-0,Water Splitting by MnOx/Na2CO3 Reversible Redox Reactions,Sustainability,https://doi.org/10.3390/su14137597,page10,Milled MnO + Na2CO3,MnO + Na2CO3,,,,,,,,,,,,,,775, C,,,10,"N2 Flow Rate: 0.5 L/min, 20 C",H2,61.9,%,,,
journal-articles-sustainability-14-0,Water Splitting by MnOx/Na2CO3 Reversible Redox Reactions,Sustainability,https://doi.org/10.3390/su14137597,page9,Milled MnO + Na2CO3,MnO + Na2CO3,,,,,,,,,,,,,,775, C,,,,"N2 Flow Rate: 0.5 L/min, 20 C",,,,,,
journal-articles-sustainability-14-0,Water Splitting by MnOx/Na2CO3 Reversible Redox Reactions,Sustainability,https://doi.org/10.3390/su14137597,page10,Milled MnO + Na2CO3,MnO + Na2CO3,,,,,,,,,,,,,,775, C,,,2,"N2 Flow Rate: 0.5 L/min, 20 C",,,,,,
journal-articles-rsta-2015-,Solar photochemical and thermochemical splitting of water,Philosophical Transactions A,https://doi.org/10.1098/rsta.2015.0088,page14,Ce0.75Zr0.25O2,Ce0.75Zr0.25O2,,,,,,,,,,,,,,1000, C,1400, C,,,O2,193,µmol/g,H2,214,µmol/g
journal-articles-rsta-2015-,Solar photochemical and thermochemical splitting of water,Philosophical Transactions A,https://doi.org/10.1098/rsta.2015.0088,page14,Ce0.75Zr0.25O2,Ce0.75Zr0.25O2,,,,,,,,,,,,,,1050, C,1400, C,,,O2,179,µmol/g,H2,323.9,µmol/g
journal-articles-rsta-2015-,Solar photochemical and thermochemical splitting of water,Philosophical Transactions A,https://doi.org/10.1098/rsta.2015.0088,page14,CeO2,CeO2,,,,,,,,,,,,,,1000, C,1400, C,,,O2,53,µmol/g,H2,105,µmol/g
journal-articles-rsta-2015-,Solar photochemical and thermochemical splitting of water,Philosophical Transactions A,https://doi.org/10.1098/rsta.2015.0088,,La0.35Ca0.65MnO3,La0.35Ca0.65MnO3,La,Ca,,0.35,0.65,,Mn,,,1,,,,,,,,,,,,,,,
journal-articles-rsta-2015-,Solar photochemical and thermochemical splitting of water,Philosophical Transactions A,https://doi.org/10.1098/rsta.2015.0088,,La0.50Ca0.50MnO3,La0.50Ca0.50MnO3,La,Ca,,0.5,0.5,,Mn,,,1,,,,,,,,,,,,,,,
journal-articles-rsta-2015-,Solar photochemical and thermochemical splitting of water,Philosophical Transactions A,https://doi.org/10.1098/rsta.2015.0088,page14,La0.5Ca0.5MnO3,La0.5Ca0.5MnO3,La,Ca,,0.5,0.5,,Mn,,,1,,,,1100, C,1400, C,,,O2,315,µmol/g,H2,525,µmol/g
journal-articles-rsta-2015-,Solar photochemical and thermochemical splitting of water,Philosophical Transactions A,https://doi.org/10.1098/rsta.2015.0088,page14,La0.5Ca0.4MnO3,La0.5Ca0.5MnO3,La,Ca,,0.5,0.5,,Mn,,,1,,,,800, C,1400, C,,,O2,209,µmol/g,H2,397,µmol/g
journal-articles-rsta-2015-,Solar photochemical and thermochemical splitting of water,Philosophical Transactions A,https://doi.org/10.1098/rsta.2015.0088,page14,La0.5Sr0.5MnO3,La0.5Sr0.5MnO3,La,Sr,,0.5,0.5,,Mn,,,1,,,,1100, C,1400, C,,,O2,201,µmol/g,H2,325,µmol/g
journal-articles-rsta-2015-,Solar photochemical and thermochemical splitting of water,Philosophical Transactions A,https://doi.org/10.1098/rsta.2015.0088,page14,La0.5Sr0.5MnO3,La0.5Sr0.5MnO3,La,Sr,,0.5,0.5,,Mn,,,1,,,,900, C,1400, C,,,O2,236,µmol/g,H2,224,µmol/g
journal-articles-rsta-2015-,Solar photochemical and thermochemical splitting of water,Philosophical Transactions A,https://doi.org/10.1098/rsta.2015.0088,,La0.65Ca0.35MnO3,La0.65Ca0.35MnO3,La,Ca,,0.65,0.35,,Mn,,,1,,,,,,,,,,,,,,,
journal-articles-rsta-2015-,Solar photochemical and thermochemical splitting of water,Philosophical Transactions A,https://doi.org/10.1098/rsta.2015.0088,,La0.65Sr0.35MnO3,La0.65Sr0.35MnO3,La,Sr,,0.65,0.35,,Mn,,,1,,,,,,,,,,,,,,,
journal-articles-rsta-2015-,Solar photochemical and thermochemical splitting of water,Philosophical Transactions A,https://doi.org/10.1098/rsta.2015.0088,page14,La0.5Sr0.4Al0.6Mn0.4O3,La0.6Sr0.4Al0.6Mn0.4O3,La,Sr,,0.6,0.4,,Al,Mn,,0.6,0.4,,,1000, C,1350, C,,,O2,120,µmol/g,H2,247,µmol/g
journal-articles-rsta-2015-,Solar photochemical and thermochemical splitting of water,Philosophical Transactions A,https://doi.org/10.1098/rsta.2015.0088,page14,Y0.5Ca0.5MnO3,Y0.5Ca0.5MnO3,Y,Ca,,0.5,0.5,,Mn,,,1,,,,1100, C,1400, C,,,O2,575,µmol/g,H2,671,µmol/g
journal-articles-rsta-2015-,Solar photochemical and thermochemical splitting of water,Philosophical Transactions A,https://doi.org/10.1098/rsta.2015.0088,page14,Y0.5Sr0.5MnO3,Y0.5Sr0.5MnO3,Y,Sr,,0.5,0.5,,Mn,,,1,,,,900, C,1400, C,,,O2,483,µmol/g,H2,757,µmol/g
journal-articles-rsta-2015-,Solar photochemical and thermochemical splitting of water,Philosophical Transactions A,https://doi.org/10.1098/rsta.2015.0088,page14,Y0.5Sr0.5MnO3,Y0.5Sr0.5MnO3,Y,Sr,,0.5,0.5,,Mn,,,1,,,,900, C,1300, C,,,O2,389,µmol/g,H2,624,µmol/g
journal-articles-rsta-2015-,Solar photochemical and thermochemical splitting of water,Philosophical Transactions A,https://doi.org/10.1098/rsta.2015.0088,page14,Y0.5Sr0.5MnO3,Y0.5Sr0.5MnO3,Y,Sr,,0.5,0.5,,Mn,,,1,,,,900, C,1200, C,,,O2,258,µmol/g,H2,418,µmol/g
journal-articles-pnas120640,"Low-temperature, manganese oxide-based, thermochemical water splitting cycle",PNAS,https://doi.org/10.1073/pnas.1206407109,,Ce0.9La0.1O1.95,Ce0.9La0.1O1.95,,,,,,,,,,,,,,,,,,,,,,,,,
journal-articles-pnas120640,"Low-temperature, manganese oxide-based, thermochemical water splitting cycle",PNAS,https://doi.org/10.1073/pnas.1206407109,,Ce0.9Yb0.1O1.95,Ce0.9Yb0.1O1.95,,,,,,,,,,,,,,,,,,,,,,,,,
journal-articles-pnas120640,"Low-temperature, manganese oxide-based, thermochemical water splitting cycle",PNAS,https://doi.org/10.1073/pnas.1206407109,,Ce0.9Zr0.0547La0.0453O1.97735,Ce0.9Zr0.0547La0.0453O1.97735,,,,,,,,,,,,,,,,,,,,,,,,,
journal-articles-pnas120640,"Low-temperature, manganese oxide-based, thermochemical water splitting cycle",PNAS,https://doi.org/10.1073/pnas.1206407109,,Ce0.9Zr0.05Yb0.05O1.975,Ce0.9Zr0.05Yb0.05O1.975,,,,,,,,,,,,,,,,,,,,,,,,,
journal-articles-pnas120640,"Low-temperature, manganese oxide-based, thermochemical water splitting cycle",PNAS,https://doi.org/10.1073/pnas.1206407109,,Ce0.9Zr0.1O2,Ce0.9Zr0.1O2,,,,,,,,,,,,,,,,,,,,,,,,,
journal-articles-oxygen-exchange-materials-used-in-two-steps-thermochemical-water-splitting-for-hydrogen-produc,Oxygen exchange materials used in two-steps thermochemical water splitting for hydrogen production,Progress in Chemistry,https://doi.org/10.7536/PC150436,page6,Ba0.25Sr0.75Co0.8Fe0.2O3,Ba0.25Sr0.75Co0.8Fe0.2O3,Ba,Sr,,0.25,0.75,,Co,Fe,,0.8,0.2,,,800, C,1000, C,,,H2,74,µmol/g,,,
journal-articles-oxygen-exchange-materials-used-in-two-steps-thermochemical-water-splitting-for-hydrogen-produc,Oxygen exchange materials used in two-steps thermochemical water splitting for hydrogen production,Progress in Chemistry,https://doi.org/10.7536/PC150436,page6,Ba0.5Sr0.5Co0.8Fe0.2O3,Ba0.5Sr0.5Co0.8Fe0.2O3,Ba,Sr,,0.5,0.5,,Co,Fe,,0.8,0.2,,,800, C,1000, C,,,H2,83,µmol/g,,,
journal-articles-oxygen-exchange-materials-used-in-two-steps-thermochemical-water-splitting-for-hydrogen-produc,Oxygen exchange materials used in two-steps thermochemical water splitting for hydrogen production,Progress in Chemistry,https://doi.org/10.7536/PC150436,page15,BaFe0.9Zr0.1O3,BaFe0.9Zr0.1O3,Ba,,,1,,,Fe,Zr,,0.9,0.1,,,1050, C,900, C,,,CO,1.43,cm3.min-1.cm-2,,,
journal-articles-oxygen-exchange-materials-used-in-two-steps-thermochemical-water-splitting-for-hydrogen-produc,Oxygen exchange materials used in two-steps thermochemical water splitting for hydrogen production,Progress in Chemistry,https://doi.org/10.7536/PC150436,page15,BaFe0.9Zr0.1O3,BaFe0.9Zr0.1O3,Ba,,,1,,,Fe,Zr,,0.9,0.1,,,1560, C,900, C,,,CO,3.2,cm3.min-1.cm-2,,,
journal-articles-oxygen-exchange-materials-used-in-two-steps-thermochemical-water-splitting-for-hydrogen-produc,Oxygen exchange materials used in two-steps thermochemical water splitting for hydrogen production,Progress in Chemistry,https://doi.org/10.7536/PC150436,page15,Ba0.5Sr0.5Co0.8Fe0.2O3,BaZrxCoyFezO3-≈í•,Ba,Sr,,0.5,0.5,,Co,Fe,,0.8,0.2,,,900, C,950, C,,,CH4,3.3,cm3.min-1.cm-2,,,
journal-articles-oxygen-exchange-materials-used-in-two-steps-thermochemical-water-splitting-for-hydrogen-produc,Oxygen exchange materials used in two-steps thermochemical water splitting for hydrogen production,Progress in Chemistry,https://doi.org/10.7536/PC150436,page15,BaZrxCoyFezO3,BaZrxCoyFezO3,,,,,,,,,,,,,,170, C,950, C,,,CH4,3.1,cm3.min-1.cm-2,,,
journal-articles-oxygen-exchange-materials-used-in-two-steps-thermochemical-water-splitting-for-hydrogen-produc,Oxygen exchange materials used in two-steps thermochemical water splitting for hydrogen production,Progress in Chemistry,https://doi.org/10.7536/PC150436,page15,BaZrxCoyFezO3,BaZrxCoyFezO3,,,,,,,,,,,,,,170, C,850, C,,,C2H6,1.2,cm3.min-1.cm-2,,,
journal-articles-oxygen-exchange-materials-used-in-two-steps-thermochemical-water-splitting-for-hydrogen-produc,Oxygen exchange materials used in two-steps thermochemical water splitting for hydrogen production,Progress in Chemistry,https://doi.org/10.7536/PC150436,page15,Gd0.08Sr0.88Ti0.95Al0.05O3¨±≈í•,Gd0.08Sr0.88Ti0.95Al0.05O3,,,,,,,,,,,,,,,,,,,,H2,,cm3.min-1.cm-2,,,
journal-articles-oxygen-exchange-materials-used-in-two-steps-thermochemical-water-splitting-for-hydrogen-produc,Oxygen exchange materials used in two-steps thermochemical water splitting for hydrogen production,Progress in Chemistry,https://doi.org/10.7536/PC150436,page15,Gd0.1Ce0.9O1.95 - La2NiO4+≈í•,Gd0.1Ce0.9O1.95 - La2NiO4,,,,,,,,,,,,,,300, C,900, C,,,CO,0.12,cm3.min-1.cm-2,,,
journal-articles-oxygen-exchange-materials-used-in-two-steps-thermochemical-water-splitting-for-hydrogen-produc,Oxygen exchange materials used in two-steps thermochemical water splitting for hydrogen production,Progress in Chemistry,https://doi.org/10.7536/PC150436,page15,Gd0.2Ce0.8O2 - 40vol%,Gd0.2Ce0.8O2 - 40vol%,,,,,,,,,,,,,,25, C,900, C,,,H2,9.67,cm3.min-1.cm-2,,,
journal-articles-oxygen-exchange-materials-used-in-two-steps-thermochemical-water-splitting-for-hydrogen-produc,Oxygen exchange materials used in two-steps thermochemical water splitting for hydrogen production,Progress in Chemistry,https://doi.org/10.7536/PC150436,page15,GDC - Ni (40 vol.% ),GDC - Ni (40 vol.% ),,,,,,,,,,,,,,130, C,900, C,,,H2,4,cm3.min-1.cm-2,,,
journal-articles-oxygen-exchange-materials-used-in-two-steps-thermochemical-water-splitting-for-hydrogen-produc,Oxygen exchange materials used in two-steps thermochemical water splitting for hydrogen production,Progress in Chemistry,https://doi.org/10.7536/PC150436,page15,GDC - Ni (40 vol.% ),GDC - Ni (40 vol.% ),,,,,,,,,,,,,,130, C,900, C,,,H2,6,cm3.min-1.cm-2,,,
journal-articles-oxygen-exchange-materials-used-in-two-steps-thermochemical-water-splitting-for-hydrogen-produc,Oxygen exchange materials used in two-steps thermochemical water splitting for hydrogen production,Progress in Chemistry,https://doi.org/10.7536/PC150436,page6,La0.5Sr0.5MnO3,La0.5Sr0.5MnO3,La,Sr,,0.5,0.5,,Mn,,,1,,,,1000, C,1400, C,,,H2,195,µmol/g,,,
journal-articles-oxygen-exchange-materials-used-in-two-steps-thermochemical-water-splitting-for-hydrogen-produc,Oxygen exchange materials used in two-steps thermochemical water splitting for hydrogen production,Progress in Chemistry,https://doi.org/10.7536/PC150436,page6,La0.65Sr0.35MnO3,La0.65Sr0.35MnO3,La,Sr,,0.65,0.35,,Mn,,,1,,,,1050, C,1400, C,,,H2,124,µmol/g,,,
journal-articles-oxygen-exchange-materials-used-in-two-steps-thermochemical-water-splitting-for-hydrogen-produc,Oxygen exchange materials used in two-steps thermochemical water splitting for hydrogen production,Progress in Chemistry,https://doi.org/10.7536/PC150436,page6,La0.6Sr0.4Co0.2Fe0.8O3,La0.6Sr0.4Co0.2Fe0.8O3,La,Sr,,0.6,0.4,,Co,Fe,,0.2,0.8,,,800, C,1200, C,,,H2,90,µmol/g,,,
journal-articles-oxygen-exchange-materials-used-in-two-steps-thermochemical-water-splitting-for-hydrogen-produc,Oxygen exchange materials used in two-steps thermochemical water splitting for hydrogen production,Progress in Chemistry,https://doi.org/10.7536/PC150436,page6,La0.6Sr0.4Mn0.6Al0.4O3,La0.6Sr0.4Mn0.6Al0.4O3,La,Sr,,0.6,0.4,,Mn,Al,,0.6,0.4,,,1000, C,1400, C,,,H2,180,µmol/g,,,
journal-articles-oxygen-exchange-materials-used-in-two-steps-thermochemical-water-splitting-for-hydrogen-produc,Oxygen exchange materials used in two-steps thermochemical water splitting for hydrogen production,Progress in Chemistry,https://doi.org/10.7536/PC150436,page15,La0.7Sr0.3Cu0.2Fe0.8O3,La0.7Sr0.3Cu0.2Fe0.8O3,La,Sr,,0.7,0.3,,Cu,Fe,,0.2,0.8,,,30, C,900, C,,,CO,1.28,cm3.min-1.cm-2,,,
journal-articles-oxygen-exchange-materials-used-in-two-steps-thermochemical-water-splitting-for-hydrogen-produc,Oxygen exchange materials used in two-steps thermochemical water splitting for hydrogen production,Progress in Chemistry,https://doi.org/10.7536/PC150436,page15,La0.7Sr0.3Cu0.2Fe0.8O3,La0.7Sr0.3Cu0.2Fe0.8O3,La,Sr,,0.7,0.3,,Cu,Fe,,0.2,0.8,,,22, C,900, C,,,CO,4.7,cm3.min-1.cm-2,,,
journal-articles-oxygen-exchange-materials-used-in-two-steps-thermochemical-water-splitting-for-hydrogen-produc,Oxygen exchange materials used in two-steps thermochemical water splitting for hydrogen production,Progress in Chemistry,https://doi.org/10.7536/PC150436,page15,La0.7Sr0.3Cu0.2Fe0.8O3,La0.7Sr0.3Cu0.2Fe0.8O3,La,Sr,,0.7,0.3,,Cu,Fe,,0.2,0.8,,,22, C,900, C,,,H2,9,cm3.min-1.cm-2,,,
journal-articles-oxygen-exchange-materials-used-in-two-steps-thermochemical-water-splitting-for-hydrogen-produc,Oxygen exchange materials used in two-steps thermochemical water splitting for hydrogen production,Progress in Chemistry,https://doi.org/10.7536/PC150436,page15,La0.7Sr0.3Cu0.2Fe0.8O3,La0.7Sr0.3Cu0.2Fe0.8O3,La,Sr,,0.7,0.3,,Cu,Fe,,0.2,0.8,,,50, C,900, C,,,H2,11.4,cm3.min-1.cm-2,,,
journal-articles-oxygen-exchange-materials-used-in-two-steps-thermochemical-water-splitting-for-hydrogen-produc,Oxygen exchange materials used in two-steps thermochemical water splitting for hydrogen production,Progress in Chemistry,https://doi.org/10.7536/PC150436,page6,La0.8Sr0.2CoO3,La0.8Sr0.2CoO3,La,Sr,,0.8,0.2,,Co,,,1,,,,800, C,1300, C,,,H2,161,µmol/g,,,
journal-articles-oxygen-exchange-materials-used-in-two-steps-thermochemical-water-splitting-for-hydrogen-produc,Oxygen exchange materials used in two-steps thermochemical water splitting for hydrogen production,Progress in Chemistry,https://doi.org/10.7536/PC150436,page6,La0.8Sr0.2MnO3,La0.8Sr0.2MnO3,La,Sr,,0.8,0.2,,Mn,,,1,,,,900, C,1400, C,,,H2,170,µmol/g,,,
journal-articles-oxygen-exchange-materials-used-in-two-steps-thermochemical-water-splitting-for-hydrogen-produc,Oxygen exchange materials used in two-steps thermochemical water splitting for hydrogen production,Progress in Chemistry,https://doi.org/10.7536/PC150436,page15,SrCo0.4Fe0.5Zr0.1O3,SrCo0.4Fe0.5Zr0.1O3,Sr,,,,,,Co,Fe,Zr,0.4,0.5,0.1,,300, C,900, C,,,EtOH,3.4,cm3.min-1.cm-2,,,
journal-articles-oxygen-exchange-materials-used-in-two-steps-thermochemical-water-splitting-for-hydrogen-produc,Oxygen exchange materials used in two-steps thermochemical water splitting for hydrogen production,Progress in Chemistry,https://doi.org/10.7536/PC150436,page15,SrFeCo0.5Ox (SFC),SrFeCo0.5Ox,,,,,,,,,,,,,,20, C,900, C,,,H2,17.4,cm3.min-1.cm-2,,,
journal-articles-oxygen-exchange-materials-used-in-two-steps-thermochemical-water-splitting-for-hydrogen-produc,Oxygen exchange materials used in two-steps thermochemical water splitting for hydrogen production,Progress in Chemistry,https://doi.org/10.7536/PC150436,page15,SrFeCo0.5Ox (SFC),SrFeCo0.5Ox,,,,,,,,,,,,,,230, C,900, C,,,H2,6,cm3.min-1.cm-2,,,
journal-articles-oxygen-exchange-materials-used-in-two-steps-thermochemical-water-splitting-for-hydrogen-produc,Oxygen exchange materials used in two-steps thermochemical water splitting for hydrogen production,Progress in Chemistry,https://doi.org/10.7536/PC150436,page15,SrFeCo0.5Ox (SFC),SrFeCo0.5Ox,,,,,,,,,,,,,,250, C,900, C,,,H2,11,cm3.min-1.cm-2,,,
journal-articles-open-ceramics-2022-10-10,Oxidation kinetics of La and Yb incorporated Zr-doped ceria for solar thermochemical fuel production in the context of dopant ionic radius and valence,Open Ceramics,https://doi.org/10.1016/j.oceram.2022.100269,,Ce0.9La0.1O1.95,Ce0.9La0.1O1.95,,,,,,,,,,,,,,,,,,,,,,,,,
journal-articles-open-ceramics-2022-10-10,Oxidation kinetics of La and Yb incorporated Zr-doped ceria for solar thermochemical fuel production in the context of dopant ionic radius and valence,Open Ceramics,https://doi.org/10.1016/j.oceram.2022.100269,,Ce0.9Yb0.1O1.95,Ce0.9Yb0.1O1.95,,,,,,,,,,,,,,,,,,,,,,,,,
journal-articles-open-ceramics-2022-10-10,Oxidation kinetics of La and Yb incorporated Zr-doped ceria for solar thermochemical fuel production in the context of dopant ionic radius and valence,Open Ceramics,https://doi.org/10.1016/j.oceram.2022.100269,,Ce0.9Zr0.06La0.04O1.98,Ce0.9Zr0.06La0.04O1.98,,,,,,,,,,,,,,,,,,,,,,,,,
journal-articles-open-ceramics-2022-10-10,Oxidation kinetics of La and Yb incorporated Zr-doped ceria for solar thermochemical fuel production in the context of dopant ionic radius and valence,Open Ceramics,https://doi.org/10.1016/j.oceram.2022.100269,,Ce0.9Zr0.1O2,Ce0.9Zr0.1O2,,,,,,,,,,,,,,,,,,,,,,,,,
journal-articles-matter-2021-4,Outstanding Properties and Performance of CaTi0.5Mn0.5O3 for Solar-Driven Thermochemical Hydrogen Production,Matter,https://doi.org/10.1016/j.matt.2020.11.016,page17,(FeMgCoNi)Ox,(FeMgCoNi)Ox,,,,,,,,,,,,,,800, C,1300, C,,"Reduction Gas: UHP Ar, Oxidation Gas (atm) pH2O: 0.24d, Oxidation Gas (atm) pO2b: 4.7 x 10-13",H2,10.1,ml/g,,,
journal-articles-matter-2021-4,Outstanding Properties and Performance of CaTi0.5Mn0.5O3 for Solar-Driven Thermochemical Hydrogen Production,Matter,https://doi.org/10.1016/j.matt.2020.11.016,page17,(FeMgCoNi)Ox,(FeMgCoNi)Ox,,,,,,,,,,,,,,800, C,1300, C,,"Reduction Gas: UHP Ar, Oxidation Gas (atm) pH2O: 0.24d, Oxidation Gas (atm) pO2b: 4.7 x 10-13",H2,5.5,ml/g,,,
journal-articles-matter-2021-4,Outstanding Properties and Performance of CaTi0.5Mn0.5O3 for Solar-Driven Thermochemical Hydrogen Production,Matter,https://doi.org/10.1016/j.matt.2020.11.016,page17,BaCe0.25Mn0.75O3,BaCe0.25Mn0.75O3,Ba,,,1,,,Ce,Mn,,0.25,0.75,,,1000, C,1400, C,,"Reduction Gas: UHP Ar, Oxidation Gas (atm) pH2O: 0.4, Oxidation Gas (atm) pO2b: 4.8 x 10-6",H2,4.1,ml/g,,,
journal-articles-matter-2021-4,Outstanding Properties and Performance of CaTi0.5Mn0.5O3 for Solar-Driven Thermochemical Hydrogen Production,Matter,https://doi.org/10.1016/j.matt.2020.11.016,page17,BaCe0.25Mn0.75O3,BaCe0.25Mn0.75O3,Ba,,,1,,,Ce,Mn,,0.25,0.75,,,1000, C,1350, C,,"Reduction Gas: UHP Ar, Oxidation Gas (atm) pH2O: 0.4, Oxidation Gas (atm) pO2b: 4.8 x 10-6",H2,3.3,ml/g,,,
journal-articles-matter-2021-4,Outstanding Properties and Performance of CaTi0.5Mn0.5O3 for Solar-Driven Thermochemical Hydrogen Production,Matter,https://doi.org/10.1016/j.matt.2020.11.016,page17,CaTi0.5Mn0.5O3,CaTi0.5Mn0.5O3,Ca,,,1,,,Ti,Mn,,0.5,0.5,,,1150, C,1350, C,,"Reduction Gas: 10-5 (in Ar), Oxidation Gas (atm) pH2O: 0.4, Oxidation Gas (atm) pO2b: 2.5 x 10-5",H2,10,ml/g,,,
journal-articles-matter-2021-4,Outstanding Properties and Performance of CaTi0.5Mn0.5O3 for Solar-Driven Thermochemical Hydrogen Production,Matter,https://doi.org/10.1016/j.matt.2020.11.016,page17,La0.6Ca0.4Mn0.6Al0.4O3,La0.6Ca0.4Mn0.6Al0.4O3,La,Ca,,0.6,0.4,,Mn,Al,,0.6,0.4,,,1000, C,1400, C,,"Reduction Gas: HP Ar, Oxidation Gas (atm) pH2O: ~0.4, Oxidation Gas (atm) pO2b: ~4.8 x 10-6",H2,9.6,ml/g,,,
journal-articles-matter-2021-4,Outstanding Properties and Performance of CaTi0.5Mn0.5O3 for Solar-Driven Thermochemical Hydrogen Production,Matter,https://doi.org/10.1016/j.matt.2020.11.016,page17,La0.6Sr0.4Mn0.6Al0.4O3,La0.6Sr0.4Mn0.6Al0.4O3,La,Sr,,0.6,0.4,,Mn,Al,,0.6,0.4,,,1000, C,1350, C,,"Reduction Gas: He, Oxidation Gas (atm) pH2O: 0.4, Oxidation Gas (atm) pO2b: 4.8 x 10-6",H2,6.9,ml/g,,,
journal-articles-matter-2021-4,Outstanding Properties and Performance of CaTi0.5Mn0.5O3 for Solar-Driven Thermochemical Hydrogen Production,Matter,https://doi.org/10.1016/j.matt.2020.11.016,page17,La0.6Sr0.4MnO3,La0.6Sr0.4MnO3,La,Sr,,0.6,0.4,,Mn,,,1,,,,800, C,1400, C,,"Reduction Gas: 10-5 (in Ar), Oxidation Gas (atm) pH2O: 0.2, Oxidation Gas (atm) pO2b: 1.6 x 10-7",H2,8.9,ml/g,,,
journal-articles-matter-2021-4,Outstanding Properties and Performance of CaTi0.5Mn0.5O3 for Solar-Driven Thermochemical Hydrogen Production,Matter,https://doi.org/10.1016/j.matt.2020.11.016,page17,La0.7Sr0.3MnO3,La0.7Sr0.3MnO3,La,Sr,,0.7,0.3,,Mn,,,1,,,,800, C,1400, C,,"Reduction Gas: 10-5 (in Ar), Oxidation Gas (atm) pH2O: 0.2, Oxidation Gas (atm) pO2b: 1.6 x 10-7",H2,5.7,ml/g,,,
journal-articles-matter-2021-4,Outstanding Properties and Performance of CaTi0.5Mn0.5O3 for Solar-Driven Thermochemical Hydrogen Production,Matter,https://doi.org/10.1016/j.matt.2020.11.016,page17,LaGa0.4Co0.6O3,LaGa0.4Co0.6O3,La,,,1,,,Ga,Co,,0.4,0.6,,,800, C,1350, C,,"Reduction Gas: HPc Ar, Oxidation Gas (atm) pH2O: 1, Oxidation Gas (atm) pO2b: 4.7 x 10-7",H2,10.7,ml/g,,,
journal-articles-matter-2021-4,Outstanding Properties and Performance of CaTi0.5Mn0.5O3 for Solar-Driven Thermochemical Hydrogen Production,Matter,https://doi.org/10.1016/j.matt.2020.11.016,page17,SrTi0.5Mn0.5O3,SrTi0.5Mn0.5O3,Sr,,,1,,,Ti,Mn,,0.5,0.5,,,1100, C,1400, C,,"Reduction Gas: 10-5 (in Ar), Oxidation Gas (atm) pH2O: 0.4, Oxidation Gas (atm) pO2b: 1.5 x 10-5",H2,8.3,ml/g,,,
journal-articles-matter-2021-4,Outstanding Properties and Performance of CaTi0.5Mn0.5O3 for Solar-Driven Thermochemical Hydrogen Production,Matter,https://doi.org/10.1016/j.matt.2020.11.016,page17,SrTi0.5Mn0.5O3,SrTi0.5Mn0.5O3,Sr,,,1,,,Ti,Mn,,0.5,0.5,,,1100, C,1350, C,,"Reduction Gas: 10-5 (in Ar), Oxidation Gas (atm) pH2O: 0.4, Oxidation Gas (atm) pO2b: 1.5 x 10-5",H2,7.4,ml/g,,,
journal-articles-materials-science-6-5-2019-657,Recent progress on ceria doping and shaping strategies for solar thermochemical water and CO2 splitting cycles,AIMS Materials Science,10.3934/matersci.2019.5.657,,Ce0.85Hf0.15O2,Ce0.85Hf0.15O2,,,,,,,,,,,,,,,,,,,,,,,,,
journal-articles-materials-science-6-5-2019-657,Recent progress on ceria doping and shaping strategies for solar thermochemical water and CO2 splitting cycles,AIMS Materials Science,10.3934/matersci.2019.5.657,,Ce0.8Hf0.2O2,Ce0.8Hf0.2O2,,,,,,,,,,,,,,,,,,,,,,,,,
journal-articles-materials-science-6-5-2019-657,Recent progress on ceria doping and shaping strategies for solar thermochemical water and CO2 splitting cycles,AIMS Materials Science,10.3934/matersci.2019.5.657,,Ce0.95Hf0.05O2,Ce0.95Hf0.05O2,,,,,,,,,,,,,,,,,,,,,,,,,
journal-articles-materials-science-6-5-2019-657,Recent progress on ceria doping and shaping strategies for solar thermochemical water and CO2 splitting cycles,AIMS Materials Science,10.3934/matersci.2019.5.657,,Ce0.9Hf0.1O2,Ce0.9Hf0.1O2,,,,,,,,,,,,,,,,,,,,,,,,,
journal-articles-materials-science-6-5-2019-657,Recent progress on ceria doping and shaping strategies for solar thermochemical water and CO2 splitting cycles,AIMS Materials Science,10.3934/matersci.2019.5.657,,CeO2,CeO2,,,,,,,,,,,,,,,,,,,,,,,,,
journal-articles-intl-j-hydrogen-energy-2022-47-4,Experimental evaluation and energy analysis of a two-step water splitting thermochemical cycle for solar hydrogen production based on La0.8Sr0.2CoO3-≈í• perovskite,International Journal of Hydrogen Energy,https://doi.org/10.1016/j.ijhydene.2022.03.077,,Co3O4,Co3O4,,,,,,,,,,,,,,,,,,,,,,,,,
journal-articles-intl-j-hydrogen-energy-2022-47-4,Experimental evaluation and energy analysis of a two-step water splitting thermochemical cycle for solar hydrogen production based on La0.8Sr0.2CoO3-≈í• perovskite,International Journal of Hydrogen Energy,https://doi.org/10.1016/j.ijhydene.2022.03.077,,CoO,CoO,,,,,,,,,,,,,,,,,,,,,,,,,
journal-articles-intl-j-hydrogen-energy-2022-47-4,Experimental evaluation and energy analysis of a two-step water splitting thermochemical cycle for solar hydrogen production based on La0.8Sr0.2CoO3-≈í• perovskite,International Journal of Hydrogen Energy,https://doi.org/10.1016/j.ijhydene.2022.03.077,,La0.8Sr0.2CoO3,La0.8Sr0.2CoO3,La,Sr,,0.8,0.2,,Co,,,1,,,,,,,,,,,,,,,
journal-articles-h2-generation-from-thermochemical-w,H2 Generation from Thermochemical Water-Splitting Using Sol-Gel Derived Ni-Ferrite,Journal of Energy and Power Engineering,,page8,NiFe2O4,NiFe2O4,,,,,,,,,,,,,,700, C,700-900, C,4,,H2,7.18,ml/g,,,
journal-articles-h2-generation-from-thermochemical-w,H2 Generation from Thermochemical Water-Splitting Using Sol-Gel Derived Ni-Ferrite,Journal of Energy and Power Engineering,,page8,NiFe2O4,NiFe2O4,,,,,,,,,,,,,,800, C,800-900, C,4,,H2,31.2,ml/g,,,
journal-articles-h2-generation-from-thermochemical-w,H2 Generation from Thermochemical Water-Splitting Using Sol-Gel Derived Ni-Ferrite,Journal of Energy and Power Engineering,,page8,NiFe2O4,NiFe2O4,,,,,,,,,,,,,,900, C,900, C,4,,H2,40,ml/g,,,
journal-articles-fenrg1085,A Thermogravimetric Temperature-Programmed Thermal Redox Protocol for Rapid Screening of Metal Oxides for Solar Thermochemical Hydrogen Production,Frontiers in Energy Research,https://doi.org/10.3389/fenrg.2022.856943,page8,BCNF,Ba2Ca0.66Nb0.68Fe0.66O6,Ba,,,1,,,Ca,Nb,Fe,0.33,0.34,0.33,,850-1350, C,1000-1400, C,,,H2,8.82,µmol/g,H2,6.19,µmol/g
journal-articles-fenrg1085,A Thermogravimetric Temperature-Programmed Thermal Redox Protocol for Rapid Screening of Metal Oxides for Solar Thermochemical Hydrogen Production,Frontiers in Energy Research,https://doi.org/10.3389/fenrg.2022.856943,page8,BNF,Ba2FeNbO6,Ba,,,1,,,Fe,Nb,,0.5,0.5,,,850-1350, C,1000-1400, C,,,H2,32.4,µmol/g,H2,78.4,µmol/g
journal-articles-fenrg1085,A Thermogravimetric Temperature-Programmed Thermal Redox Protocol for Rapid Screening of Metal Oxides for Solar Thermochemical Hydrogen Production,Frontiers in Energy Research,https://doi.org/10.3389/fenrg.2022.856943,page8,BaCe0.25Mn0.75O3 (BCM)c,BaCe0.25Mn0.75O3,Ba,,,1,,,Ce,Mn,,0.25,0.75,,,850-1350, C,1000-1400, C,,,H2,140,µmol/g,H2,181,µmol/g
journal-articles-fenrg1085,A Thermogravimetric Temperature-Programmed Thermal Redox Protocol for Rapid Screening of Metal Oxides for Solar Thermochemical Hydrogen Production,Frontiers in Energy Research,https://doi.org/10.3389/fenrg.2022.856943,page8,BaMnO3 (BMO)C,BaMnO3,Ba,,,1,,,Mn,,,1,,,,850-1350, C,1000-1400, C,,,H2,0,µmol/g,H2,0,µmol/g
journal-articles-fenrg1085,A Thermogravimetric Temperature-Programmed Thermal Redox Protocol for Rapid Screening of Metal Oxides for Solar Thermochemical Hydrogen Production,Frontiers in Energy Research,https://doi.org/10.3389/fenrg.2022.856943,page8,Ce0.2Sr1.8MnO4 (CSM20)d,Ce0.2Sr1.8MnO4,Ce,Sr,,,,,Mn,,,1,,,,850-1350, C,1000-1400, C,,,H2,247,µmol/g,,,
journal-articles-fenrg1085,A Thermogravimetric Temperature-Programmed Thermal Redox Protocol for Rapid Screening of Metal Oxides for Solar Thermochemical Hydrogen Production,Frontiers in Energy Research,https://doi.org/10.3389/fenrg.2022.856943,page8,Cer∆í‚àûa,CeO2,,,,,,,,,,,,,,850-1350, C,1000-1400, C,,,H2,51,µmol/g,H2,71,µmol/g
journal-articles-fenrg1085,A Thermogravimetric Temperature-Programmed Thermal Redox Protocol for Rapid Screening of Metal Oxides for Solar Thermochemical Hydrogen Production,Frontiers in Energy Research,https://doi.org/10.3389/fenrg.2022.856943,page8,Sr0.4La0.6Mn0.4Al0.6O3 (SLMA4664)e,Sr0.4La0.6Mn0.4Al0.6O3,Sr,La,,0.4,0.6,,Mn,Al,,0.4,0.6,,,850-1350, C,1000-1400, C,,,H2,194,µmol/g,H2,292,µmol/g
journal-articles-fenrg1085,A Thermogravimetric Temperature-Programmed Thermal Redox Protocol for Rapid Screening of Metal Oxides for Solar Thermochemical Hydrogen Production,Frontiers in Energy Research,https://doi.org/10.3389/fenrg.2022.856943,page8,Sr0.6La0.4Mn0.6Al0.4O3 (SLMA6464)e,Sr0.6La0.4Mn0.6Al0.4O3,Sr,La,,0.6,0.4,,Mn,Al,,0.6,0.4,,,850-1350, C,1000-1400, C,,,H2,175,µmol/g,H2,263,µmol/g
journal-articles-fenrg1085,A Thermogravimetric Temperature-Programmed Thermal Redox Protocol for Rapid Screening of Metal Oxides for Solar Thermochemical Hydrogen Production,Frontiers in Energy Research,https://doi.org/10.3389/fenrg.2022.856943,page8,SCTM7373,Sr0.7Ca0.3Ti0.7Mn0.3O3,Sr,Ca,,0.7,0.3,,Ti,Mn,,0.7,0.3,,,850-1350, C,1000-1400, C,,,H2,83,µmol/g,H2,166,µmol/g
journal-articles-fenrg1085,A Thermogravimetric Temperature-Programmed Thermal Redox Protocol for Rapid Screening of Metal Oxides for Solar Thermochemical Hydrogen Production,Frontiers in Energy Research,https://doi.org/10.3389/fenrg.2022.856943,page8,Sr0.7Ce0.3MnO3 (SCM30)b,Sr0.7Ce0.3MnO3,Sr,Ce,,0.7,0.3,,Mn,,,1,,,,850-1350, C,1000-1400, C,,,H2,91,µmol/g,H2,305,µmol/g
journal-articles-fenrg1085,A Thermogravimetric Temperature-Programmed Thermal Redox Protocol for Rapid Screening of Metal Oxides for Solar Thermochemical Hydrogen Production,Frontiers in Energy Research,https://doi.org/10.3389/fenrg.2022.856943,page8,SCM05b,Sr0.95Ce0.05MnO3,Sr,Ce,,0.95,0.05,,Mn,,,1,,,,850-1350, C,1000-1400, C,,,H2,40,µmol/g,H2,173,µmol/g
journal-articles-fenrg1085,A Thermogravimetric Temperature-Programmed Thermal Redox Protocol for Rapid Screening of Metal Oxides for Solar Thermochemical Hydrogen Production,Frontiers in Energy Research,https://doi.org/10.3389/fenrg.2022.856943,page8,SCTM9173,Sr0.9Ca0.1Ti0.7Mn0.3O3,Sr,Ca,,0.9,0.1,,Ti,Mn,,0.7,0.3,,,850-1350, C,1000-1400, C,,,H2,102,µmol/g,H2,193,µmol/g
journal-articles-fenrg-09-75,Computationally Accelerated Discovery and Experimental Demonstration of Gd0.5La0.5Co0.5Fe0.5O3 for Solar Thermochemical Hydrogen Production,Frontiers in Energy Research,https://doi.org/10.3389/fenrg.2021.750600,,Gd0.5La0.5Co0.5Fe0.5O3,Gd0.5La0.5Co0.5Fe0.5O3,Gd,La,,0.5,0.5,,Co,Fe,,0.5,0.5,,,,,,,,,,,,,,
journal-articles-energy-procedia-2014-49-,Nonstoichiometric perovskite oxides for solar thermochemical H2 and CO production,Energy Procedia,https://doi.org/10.1016/j.egypro.2014.03.213,,CaTi0.7Fe0.3O3,CaTi0.7Fe0.3O3,Ca,,,1,,,Ti,Fe,,0.7,0.3,,,,,,,,,,,,,,
journal-articles-energy-procedia-2014-49-,Nonstoichiometric perovskite oxides for solar thermochemical H2 and CO production,Energy Procedia,https://doi.org/10.1016/j.egypro.2014.03.213,,CaTi0.8Fe0.2O3,CaTi0.8Fe0.2O3,Ca,,,1,,,Ti,Fe,,0.8,0.2,,,,,,,,,,,,,,
journal-articles-energy-procedia-2014-49-,Nonstoichiometric perovskite oxides for solar thermochemical H2 and CO production,Energy Procedia,https://doi.org/10.1016/j.egypro.2014.03.213,,CaTi0.9Fe0.1O3,CaTi0.9Fe0.1O3,Ca,,,1,,,Ti,Fe,,0.9,0.1,,,,,,,,,,,,,,
journal-articles-energy-procedia-2014-49-,Nonstoichiometric perovskite oxides for solar thermochemical H2 and CO production,Energy Procedia,https://doi.org/10.1016/j.egypro.2014.03.213,,CaTiO3,CaTiO3,Ca,,,1,,,Ti,,,1,,,,,,,,,,,,,,,
journal-articles-energy-procedia-2014-49-,Nonstoichiometric perovskite oxides for solar thermochemical H2 and CO production,Energy Procedia,https://doi.org/10.1016/j.egypro.2014.03.213,page9,CeO2,CeO2,,,,,,,,,,,,,,,,1350, C,,,unknown,-1.52,unknown,,,
journal-articles-energy-procedia-2014-49-,Nonstoichiometric perovskite oxides for solar thermochemical H2 and CO production,Energy Procedia,https://doi.org/10.1016/j.egypro.2014.03.213,page9,SLAM3,Sr0.4La0.6Mn0.4Al0.6O3,Sr,La,,0.4,0.6,,Mn,Al,,0.4,0.6,,,,,1350, C,,,unknown,-1.86,unknown,,,
journal-articles-energy-procedia-2014-49-,Nonstoichiometric perovskite oxides for solar thermochemical H2 and CO production,Energy Procedia,https://doi.org/10.1016/j.egypro.2014.03.213,,Sr0.4La0.6Mn0.4Al0.6O3,Sr0.4La0.6Mn0.4Al0.6O3,Sr,La,,0.4,0.6,,Mn,Al,,0.4,0.6,,,,,,,,,,,,,,
journal-articles-energy-procedia-2014-49-,Nonstoichiometric perovskite oxides for solar thermochemical H2 and CO production,Energy Procedia,https://doi.org/10.1016/j.egypro.2014.03.213,page9,SLAMI,Sr0.4La0.6Mn0.6Al0.4O3,Sr,La,,0.4,0.6,,Mn,Al,,0.6,0.4,,,,,1350, C,,,unknown,-1.9,unknown,,,
journal-articles-energy-procedia-2014-49-,Nonstoichiometric perovskite oxides for solar thermochemical H2 and CO production,Energy Procedia,https://doi.org/10.1016/j.egypro.2014.03.213,,Sr0.4La0.6Mn0.6Al0.4O3,Sr0.4La0.6Mn0.6Al0.4O3,Sr,La,,0.4,0.6,,Mn,Al,,0.6,0.4,,,,,,,,,,,,,,
journal-articles-energy-procedia-2014-49-,Nonstoichiometric perovskite oxides for solar thermochemical H2 and CO production,Energy Procedia,https://doi.org/10.1016/j.egypro.2014.03.213,page9,SLAM2,Sr0.6La0.4Mn0.6Al0.4O3,Sr,La,,0.6,0.4,,Mn,Al,,0.6,0.4,,,,,1350, C,,,unknown,-1.91,unknown,,,
journal-articles-energy-procedia-2014-49-,Nonstoichiometric perovskite oxides for solar thermochemical H2 and CO production,Energy Procedia,https://doi.org/10.1016/j.egypro.2014.03.213,,Sr0.6La0.4Mn0.6Al0.4O3,Sr0.6La0.4Mn0.6Al0.4O3,Sr,La,,0.6,0.4,,Mn,Al,,0.6,0.4,,,,,,,,,,,,,,
journal-articles-catalysts-12-0111,Thermochemical Properties of High Entropy Oxides Used as Redox-Active Materials in Two-Step Solar Fuel Production Cycles,Catalysts,https://doi.org/10.3390/catal12101116,page5,HEO 3,(Ce0.2La0.2Pr0.2Sm0.2Y0.2)2O3,,,,,,,,,,,,,,600, C,1000, C,1,,O2,259,µmol/g,CO,23,µmol/g
journal-articles-catalysts-12-0111,Thermochemical Properties of High Entropy Oxides Used as Redox-Active Materials in Two-Step Solar Fuel Production Cycles,Catalysts,https://doi.org/10.3390/catal12101116,page5,HEO 3,(Ce0.2La0.2Pr0.2Sm0.2Y0.2)2O3,,,,,,,,,,,,,,600, C,1000, C,2,,O2,233,µmol/g,CO,0,µmol/g
journal-articles-catalysts-12-0111,Thermochemical Properties of High Entropy Oxides Used as Redox-Active Materials in Two-Step Solar Fuel Production Cycles,Catalysts,https://doi.org/10.3390/catal12101116,page5,HEO 2,(Fe0.25Mg0.25Co0.25Ni0.25)Zr0.6Ox,,,,,,,,,,,,,,600, C,1000, C,1,,O2,174,µmol/g,CO,131,µmol/g
journal-articles-catalysts-12-0111,Thermochemical Properties of High Entropy Oxides Used as Redox-Active Materials in Two-Step Solar Fuel Production Cycles,Catalysts,https://doi.org/10.3390/catal12101116,page5,HEO 2,(Fe0.25Mg0.25Co0.25Ni0.25)Zr0.6Ox,,,,,,,,,,,,,,600, C,1000, C,2,,O2,78,µmol/g,CO,131,µmol/g
journal-articles-catalysts-12-0111,Thermochemical Properties of High Entropy Oxides Used as Redox-Active Materials in Two-Step Solar Fuel Production Cycles,Catalysts,https://doi.org/10.3390/catal12101116,page5,HEO 4,(Gd0.2La0.2Nd0.2Sm0.2Y0.2)(Co0.2Cr0.2Fe0.2Mn0.2Ni0.2)O3,Gd,La,Nd,0.2,0.2,0.2,Co,Cr,Fe,0.2,0.2,0.2,,600, C,1000, C,1,,O2,143,µmol/g,CO,99,µmol/g
journal-articles-catalysts-12-0111,Thermochemical Properties of High Entropy Oxides Used as Redox-Active Materials in Two-Step Solar Fuel Production Cycles,Catalysts,https://doi.org/10.3390/catal12101116,page5,HEO 4,(Gd0.2La0.2Nd0.2Sm0.2Y0.2)(Co0.2Cr0.2Fe0.2Mn0.2Ni0.2)O3,Gd,La,Nd,0.2,0.2,0.2,Co,Cr,Fe,0.2,0.2,0.2,,600, C,1000, C,2,,O2,79,µmol/g,CO,90,µmol/g
journal-articles-catalysts-12-0111,Thermochemical Properties of High Entropy Oxides Used as Redox-Active Materials in Two-Step Solar Fuel Production Cycles,Catalysts,https://doi.org/10.3390/catal12101116,page5,HEO 5,(La0.5Sr0.5)(Mn0.2Ce0.2Ni0.2Mg0.2Cr0.2)O3,La,Sr,,0.5,0.5,,Mn,Ce,Ni,0.2,0.2,0.2,,600, C,1000, C,1,,O2,128,µmol/g,CO,81,µmol/g
journal-articles-catalysts-12-0111,Thermochemical Properties of High Entropy Oxides Used as Redox-Active Materials in Two-Step Solar Fuel Production Cycles,Catalysts,https://doi.org/10.3390/catal12101116,page5,HEO 5,(La0.5Sr0.5)(Mn0.2Ce0.2Ni0.2Mg0.2Cr0.2)O3,La,Sr,,0.5,0.5,,Mn,Ce,Ni,0.2,0.2,0.2,,600, C,1000, C,2,,O2,62,µmol/g,CO,79,µmol/g
journal-articles-catalysts-12-0111,Thermochemical Properties of High Entropy Oxides Used as Redox-Active Materials in Two-Step Solar Fuel Production Cycles,Catalysts,https://doi.org/10.3390/catal12101116,page5,HEO 6,(La0.8Sr0.2)(Mn0.2Fe0.2Co0.4Al0.2)O3,La,Sr,,0.8,0.2,,Mn,Ce,Ni,0.2,0.2,0.2,,600, C,1000, C,1,,O2,276,µmol/g,CO,87,µmol/g
journal-articles-catalysts-12-0111,Thermochemical Properties of High Entropy Oxides Used as Redox-Active Materials in Two-Step Solar Fuel Production Cycles,Catalysts,https://doi.org/10.3390/catal12101116,page5,HEO 6,(La0.8Sr0.2)(Mn0.2Fe0.2Co0.4Al0.2)O3,La,Sr,,0.8,0.2,,,,,,,,,600, C,1000, C,2,,O2,63,µmol/g,CO,83,µmol/g
journal-articles-catalysts-12-0111,Thermochemical Properties of High Entropy Oxides Used as Redox-Active Materials in Two-Step Solar Fuel Production Cycles,Catalysts,https://doi.org/10.3390/catal12101116,page5,HEO 7,(Mg0.2Co0.2Ni0.2Cu0.2Zn0.2)Fe2O4,,,,0.8,0.2,,,,,,,,,600, C,1000, C,1,,O2,407,µmol/g,CO,44,µmol/g
journal-articles-catalysts-12-0111,Thermochemical Properties of High Entropy Oxides Used as Redox-Active Materials in Two-Step Solar Fuel Production Cycles,Catalysts,https://doi.org/10.3390/catal12101116,page5,HEO 7,(Mg0.2Co0.2Ni0.2Cu0.2Zn0.2)Fe2O4,,,,,,,,,,,,,,600, C,1000, C,2,,O2,153,µmol/g,CO,20,µmol/g
journal-articles-catalysts-12-0111,Thermochemical Properties of High Entropy Oxides Used as Redox-Active Materials in Two-Step Solar Fuel Production Cycles,Catalysts,https://doi.org/10.3390/catal12101116,page5,CeO2,CeO2,,,,,,,,,,,,,,600, C,1000, C,1,,O2,50,µmol/g,CO,102,µmol/g
journal-articles-catalysts-12-0111,Thermochemical Properties of High Entropy Oxides Used as Redox-Active Materials in Two-Step Solar Fuel Production Cycles,Catalysts,https://doi.org/10.3390/catal12101116,page5,CeO2,CeO2,,,,,,,,,,,,,,600, C,1000, C,2,,O2,53,µmol/g,CO,105,µmol/g
