Repository: kshen-noble/demos-sl

File: chevron-lit-review/v4_chevron.csv (part 12 of 23)
noble_filename_abbrev,article_title,journal_name,doi,table_page_num,catalyst_formula_raw,catalyst_formula,a1,a2,a3,a1_perc,a2_perc,a3_perc,b1,b2,b3,b1_perc,b2_perc,b3_perc,synthesis_method,reaction_oxidation_temperature,reaction_oxidation_temperature_units,reaction_reduction_temperature,reaction_reduction_temperature_units,cycle_number,extra_operating_condtions,yield_1,yield_1_amt,yield_1_units,yield_2,yield_2_amt,yield_2_units
journal-articles-catalysts-12-0111,Thermochemical Properties of High Entropy Oxides Used as Redox-Active Materials in Two-Step Solar Fuel Production Cycles,Catalysts,https://doi.org/10.3390/catal12101116,page5,HEO 1,Fe0.25Mg0.25Co0.25Ni0.25Ox,,,,,,,,,,,,,,600, C,1000, C,1,,O2,185,µmol/g,CO,154,µmol/g
journal-articles-catalysts-12-0111,Thermochemical Properties of High Entropy Oxides Used as Redox-Active Materials in Two-Step Solar Fuel Production Cycles,Catalysts,https://doi.org/10.3390/catal12101116,page5,HEO 1,Fe0.25Mg0.25Co0.25Ni0.25Ox,,,,,,,,,,,,,,600, C,1000, C,2,,O2,111,µmol/g,CO,116,µmol/g
journal-articles-catalysts-12-0111,Thermochemical Properties of High Entropy Oxides Used as Redox-Active Materials in Two-Step Solar Fuel Production Cycles,Catalysts,https://doi.org/10.3390/catal12101116,page5,LSMMg,La0.5Sr0.5Mn0.9Mg0.1O3,La,Sr,,0.5,0.5,,Mn,Mg,,0.9,0.1,,,600, C,1000, C,1,,O2,254,µmol/g,CO,246,µmol/g
journal-articles-catalysts-12-0111,Thermochemical Properties of High Entropy Oxides Used as Redox-Active Materials in Two-Step Solar Fuel Production Cycles,Catalysts,https://doi.org/10.3390/catal12101116,page5,LSMMg,La0.5Sr0.5Mn0.9Mg0.1O3,La,Sr,,0.5,0.5,,Mn,Mg,,0.9,0.1,,,600, C,1000, C,2,,O2,203,µmol/g,CO,249,µmol/g
journal-articles-catalysts-12-0111,Thermochemical Properties of High Entropy Oxides Used as Redox-Active Materials in Two-Step Solar Fuel Production Cycles,Catalysts,https://doi.org/10.3390/catal12101116,,(La0.8Sr0.2)(Mn0.2Fe0.2Co0.4Al0.2)O3,La0.8Sr0.2Mn0.2Fe0.2Co0.4Al0.2O3,La,Sr,,0.8,0.2,,Mn,Fe,,0.2,0.2,,,,,,,,,,,,,,
journal-articles-catalysts-10-0,High Temperature Water Gas Shift Reactivity of Novel Perovskite Catalysts,Catalysts,https://doi.org/10.3390/catal10050582,,La0.6Ca0.4FeO3,La0.6Ca0.4FeO3,La,Ca,,0.6,0.4,,Fe,,,1,,,,,,,,,,,,,,,
journal-articles-catalysts-10-0,High Temperature Water Gas Shift Reactivity of Novel Perovskite Catalysts,Catalysts,https://doi.org/10.3390/catal10050582,,La0.6Sr0.4FeO3,La0.6Sr0.4FeO3,La,Sr,,0.6,0.4,,Fe,,,1,,,,,,,,,,,,,,,
journal-articles-catalysts-10-0,High Temperature Water Gas Shift Reactivity of Novel Perovskite Catalysts,Catalysts,https://doi.org/10.3390/catal10050582,,La0.9Ca0.1FeO3,La0.9Ca0.1FeO3,La,Ca,,0.9,0.1,,Fe,,,1,,,,,,,,,,,,,,,
journal-articles-catalysts-10-0,High Temperature Water Gas Shift Reactivity of Novel Perovskite Catalysts,Catalysts,https://doi.org/10.3390/catal10050582,,Nd0.6Ca0.4Fe0.9Co0.1O3,Nd0.6Ca0.4Fe0.9Co0.1O3,Nd,Ca,,0.6,0.4,,Fe,Co,,0.9,0.1,,,,,,,,,,,,,,
journal-articles-catalysts-10-0,High Temperature Water Gas Shift Reactivity of Novel Perovskite Catalysts,Catalysts,https://doi.org/10.3390/catal10050582,,Nd0.6Ca0.4Fe0.9Ni0.1O3,Nd0.6Ca0.4Fe0.9Ni0.1O3,Nd,Ca,,0.6,0.4,,Fe,Ni,,0.9,0.1,,,,,,,,,,,,,,
journal-articles-catalysts-10-0,High Temperature Water Gas Shift Reactivity of Novel Perovskite Catalysts,Catalysts,https://doi.org/10.3390/catal10050582,,Nd0.6Ca0.4FeO3,Nd0.6Ca0.4FeO3,Nd,Ca,,0.6,0.4,,Fe,,,1,,,,,,,,,,,,,,,
journal-articles-catalysts-10-0,High Temperature Water Gas Shift Reactivity of Novel Perovskite Catalysts,Catalysts,https://doi.org/10.3390/catal10050582,,Nd0.9Fe0.1O3,Nd0.9Ca0.1FeO3,Nd,Ca,,0.9,0.1,,Fe,,,1,,,,,,,,,,,,,,,
journal-articles-catalysts-08-0061,Non-Stoichiometric Redox Active Perovskite Materials for Solar Thermochemical Fuel Production: A Review,Catalysts,https://doi.org/10.3390/catal8120611,page12,Ba0.5Sr0.5FeO3,Ba0.5Sr0.5FeO3,Ba,Sr,,0.5,0.5,,Fe,,,1,,,,1000, C,1000, C,,"Reduction under Ar, Oxidation: 50% CO2 in Ar",O2,582,µmol/g,H2/Co,136,µmol/g
journal-articles-catalysts-08-0061,Non-Stoichiometric Redox Active Perovskite Materials for Solar Thermochemical Fuel Production: A Review,Catalysts,https://doi.org/10.3390/catal8120611,page12,BaCe0.25Mn0.75O3,BaCe0.25Mn0.75O3,Ba,,,1,,,Ce,Mn,,0.25,0.75,,,1000, C,1350, C,,"Reduction under Ar, Oxidation: 40% H2O in Ar",H2/Co,135,µmol/g,,,
journal-articles-catalysts-08-0061,Non-Stoichiometric Redox Active Perovskite Materials for Solar Thermochemical Fuel Production: A Review,Catalysts,https://doi.org/10.3390/catal8120611,page12,La0.35Sr0.75MnO3,La0.35Sr0.65MnO3,La,Sr,,0.35,0.65,,Mn,,,1,,,,1050, C,1400, C,,"Reduction under Ar, Oxidation: H2O",O2,166,µmol/g,H2/Co,124,µmol/g
journal-articles-catalysts-08-0061,Non-Stoichiometric Redox Active Perovskite Materials for Solar Thermochemical Fuel Production: A Review,Catalysts,https://doi.org/10.3390/catal8120611,page12,La0.4Ca0.6Mn0.6AI0.4O3,La0.4Ca0.6Mn0.6AI0.4O3,La,Ca,,0.4,0.6,,Mn,Al,,0.6,0.4,,,1000, C,1400, C,,"Reduction under Ar, Oxidation: 40% H2O in Ar",O2,231,µmol/g,H2/Co,429,µmol/g
journal-articles-catalysts-08-0061,Non-Stoichiometric Redox Active Perovskite Materials for Solar Thermochemical Fuel Production: A Review,Catalysts,https://doi.org/10.3390/catal8120611,page12,La0.5Ba0.5MnO3,La0.5Ba0.5MnO3,La,Ba,,0.5,0.5,,Mn,,,1,,,,1050, C,1400, C,,"Reduction under Ar, Oxidation: 50% CO2",O2,203,µmol/g,H2/Co,185,µmol/g
journal-articles-catalysts-08-0061,Non-Stoichiometric Redox Active Perovskite Materials for Solar Thermochemical Fuel Production: A Review,Catalysts,https://doi.org/10.3390/catal8120611,page12,La0.5Ca0.5MnO3,La0.5Ca0.5MnO3,La,Ca,,0.5,0.5,,Mn,,,1,,,,1050, C,1400, C,,"Reduction under Ar, Oxidation: 50% CO2",O2,311,µmol/g,H2/Co,210,µmol/g
journal-articles-catalysts-08-0061,Non-Stoichiometric Redox Active Perovskite Materials for Solar Thermochemical Fuel Production: A Review,Catalysts,https://doi.org/10.3390/catal8120611,page12,La0.5Sr0.5Mn0.4AI0.6O3,La0.5Sr0.5Mn0.4AI0.6O3,La,Sr,,0.5,0.5,,Mn,Al,,0.4,0.6,,,1050, C,1400, C,,"Reduction under Ar, Oxidation: 50% CO2",O2,246,µmol/g,H2/Co,279,µmol/g
journal-articles-catalysts-08-0061,Non-Stoichiometric Redox Active Perovskite Materials for Solar Thermochemical Fuel Production: A Review,Catalysts,https://doi.org/10.3390/catal8120611,page12,La0.5Sr0.5Mn0.83Mg0.17O3,La0.5Sr0.5Mn0.83Mg0.17O3,La,Sr,,0.5,0.5,,Mn,Mg,,0.83,0.17,,,1050, C,1400, C,,"Reduction under Ar, Oxidation: 50% CO2",O2,214,µmol/g,H2/Co,209,µmol/g
journal-articles-catalysts-08-0061,Non-Stoichiometric Redox Active Perovskite Materials for Solar Thermochemical Fuel Production: A Review,Catalysts,https://doi.org/10.3390/catal8120611,page12,La0.5Sr0.5Mn0.95Sc0.05O3,La0.5Sr0.5Mn0.95Sc0.05O3,La,Sr,,0.5,0.5,,Mn,Sc,,0.95,0.05,,,1100, C,1400, C,,"Reduction under Ar, Oxidation: 40% CO2",O2,417,µmol/g,H2/Co,545,µmol/g
journal-articles-catalysts-08-0061,Non-Stoichiometric Redox Active Perovskite Materials for Solar Thermochemical Fuel Production: A Review,Catalysts,https://doi.org/10.3390/catal8120611,page12,La0.5Sr0.5MnO3,La0.5Sr0.5MnO3,La,Sr,,0.5,0.5,,Mn,,,1,,,,1000, C,1400, C,,"Reduction under Ar, Oxidation: H2O",O2,298,µmol/g,H2/Co,195,µmol/g
journal-articles-catalysts-08-0061,Non-Stoichiometric Redox Active Perovskite Materials for Solar Thermochemical Fuel Production: A Review,Catalysts,https://doi.org/10.3390/catal8120611,page12,La0.5Sr0.5MnO3,La0.5Sr0.5MnO3,La,Sr,,0.5,0.5,,Mn,,,1,,,,1050, C,1400, C,,"Reduction under Ar, Oxidation: 50% CO2",O2,256,µmol/g,H2/Co,256,µmol/g
journal-articles-catalysts-08-0061,Non-Stoichiometric Redox Active Perovskite Materials for Solar Thermochemical Fuel Production: A Review,Catalysts,https://doi.org/10.3390/catal8120611,page12,La0.6Ca0.4CoO3,La0.6Ca0.4CoO3,La,Ca,,0.6,0.4,,Co,,,1,,,,900, C,1300, C,,Oxidation: 40% H2O,O2,715,µmol/g,H2/Co,587,µmol/g
journal-articles-catalysts-08-0061,Non-Stoichiometric Redox Active Perovskite Materials for Solar Thermochemical Fuel Production: A Review,Catalysts,https://doi.org/10.3390/catal8120611,page12,La0.6Ca0.4Mn0.6AI0.4O3,La0.6Ca0.4Mn0.6AI0.4O3,La,Ca,,0.6,0.4,,Mn,Al,,0.6,0.4,,,850, C,1240, C,,"Reduction under Ar, Oxidation: 50% CO2",O2,165,µmol/g,H2/Co,230,µmol/g
journal-articles-catalysts-08-0061,Non-Stoichiometric Redox Active Perovskite Materials for Solar Thermochemical Fuel Production: A Review,Catalysts,https://doi.org/10.3390/catal8120611,page12,La0.6Ca0.4Mn0.8Ga0.2O3,La0.6Ca0.4Mn0.8Ga0.2O3,La,Ca,,0.6,0.4,,Mn,Ga,,0.8,0.2,,,900, C,1300, C,,Oxidation: H2O,O2,212,µmol/g,H2/Co,401,µmol/g
journal-articles-catalysts-08-0061,Non-Stoichiometric Redox Active Perovskite Materials for Solar Thermochemical Fuel Production: A Review,Catalysts,https://doi.org/10.3390/catal8120611,page12,La0.6Sr0.5Co0.2Cr0.8O3,La0.6Sr0.4Co0.2Cr0.8O3,La,Sr,,0.6,0.4,,Co,Cr,,0.2,0.8,,,800, C,1200, C,,"Reduction under Ar, Oxidation: 50% CO2 in Ar",H2/Co,157,µmol/g,,,
journal-articles-catalysts-08-0061,Non-Stoichiometric Redox Active Perovskite Materials for Solar Thermochemical Fuel Production: A Review,Catalysts,https://doi.org/10.3390/catal8120611,page12,La0.6Sr0.4CoO3,La0.6Sr0.4CoO3,La,Sr,,0.6,0.4,,Co,,,1,,,,900, C,1300, C,,Oxidation: 40% H2O,O2,718,µmol/g,H2/Co,514,µmol/g
journal-articles-catalysts-08-0061,Non-Stoichiometric Redox Active Perovskite Materials for Solar Thermochemical Fuel Production: A Review,Catalysts,https://doi.org/10.3390/catal8120611,page12,La0.6Sr0.4Mn0.6AI0.4O3,La0.6Sr0.4Mn0.6AI0.4O3,La,Sr,,0.6,0.4,,Mn,Al,,0.6,0.4,,,1000, C,1400, C,,"Reduction under Ar, Oxidation: 40% CO2",H2/Co,307,µmol/g,,,
journal-articles-catalysts-08-0061,Non-Stoichiometric Redox Active Perovskite Materials for Solar Thermochemical Fuel Production: A Review,Catalysts,https://doi.org/10.3390/catal8120611,page12,La0.6Sr0.4Mn0.6AI0.4O3,La0.6Sr0.4Mn0.6AI0.4O3,La,Sr,,0.6,0.4,,Mn,Al,,0.6,0.4,,,850, C,1240, C,,"Reduction under Ar, Oxidation: 50% CO2",O2,190,µmol/g,H2/Co,245,µmol/g
journal-articles-catalysts-08-0061,Non-Stoichiometric Redox Active Perovskite Materials for Solar Thermochemical Fuel Production: A Review,Catalysts,https://doi.org/10.3390/catal8120611,page12,La0.6Sr0.4Mn0.8Fe0.2O3,La0.6Sr0.4Mn0.8Fe0.2O3,La,Sr,,0.6,0.4,,Mn,Fe,,0.8,0.2,,,1000, C,1350, C,,"Reduction under N2, Oxidation: CO2",O2,286,µmol/g,H2/Co,329,µmol/g
journal-articles-catalysts-08-0061,Non-Stoichiometric Redox Active Perovskite Materials for Solar Thermochemical Fuel Production: A Review,Catalysts,https://doi.org/10.3390/catal8120611,page12,La0.7Sr0.3Mn0.7Cr0.3O3,La0.7Sr0.3Mn0.7Cr0.3O3,La,Sr,,0.7,0.3,,Mn,Cr,,0.7,0.3,,,1000, C,1350, C,,"Reduction under N2, Oxidation: H2O between 50 and 84%",O2,98,µmol/g,H2/Co,107,µmol/g
journal-articles-catalysts-08-0061,Non-Stoichiometric Redox Active Perovskite Materials for Solar Thermochemical Fuel Production: A Review,Catalysts,https://doi.org/10.3390/catal8120611,page12,LaCoO3,LaCoO3,La,,,1,,,Co,,,1,,,,1000, C,1300, C,,"Reduction under Ar, Oxidation: 50% CO2 in Ar",O2,369,µmol/g,H2/Co,123,µmol/g
journal-articles-catalysts-08-0061,Non-Stoichiometric Redox Active Perovskite Materials for Solar Thermochemical Fuel Production: A Review,Catalysts,https://doi.org/10.3390/catal8120611,page12,LaFe0.75Co0.25O3,LaFe0.75Co0.25O3,La,,,1,,,Fe,Co,,0.75,0.25,,,1000, C,1300, C,,"Reduction under Ar, Oxidation: 50% CO2 in Ar",O2,59,µmol/g,H2/Co,117,µmol/g
journal-articles-catalysts-08-0061,Non-Stoichiometric Redox Active Perovskite Materials for Solar Thermochemical Fuel Production: A Review,Catalysts,https://doi.org/10.3390/catal8120611,page12,Y0.5Sr0.5MnO3,Y0.5Sr0.5MnO3,Y,Sr,,0.5,0.5,,Mn,,,1,,,,1050, C,1400, C,,"Reduction under Ar, Oxidation: 50% CO2",O2,539,µmol/g,H2/Co,101,µmol/g
journal-articles-catalysts-08-0061,Non-Stoichiometric Redox Active Perovskite Materials for Solar Thermochemical Fuel Production: A Review,Catalysts,https://doi.org/10.3390/catal8120611,page12,Ya0.5Ca0.5MnO3,Ya0.5Ca0.5MnO3,Y,Ca,,0.5,0.5,,Mn,,,1,,,,1100, C,1400, C,,Oxidation: CO2,O2,573,µmol/g,H2/Co,671,µmol/g
journal-articles-c5ta02,Perovskite La0.6Sr0.4Cr1‚Äö√†√≠xCoxO3‚Äö√†√≠≈í• solid solutions for solar-thermochemical fuel production: strategies to lower the operation temperature,Journal of Materials Chemistry A,10.1039/C5TA02519B,,La0.60Sr0.40Cr0.20Co0.80O3,La0.60Sr0.40Cr0.20Co0.80O3,La,Sr,,0.6,0.4,,Cr,Co,,0.2,0.8,,,,,,,,,,,,,,
journal-articles-c5ta02,Perovskite La0.6Sr0.4Cr1‚Äö√†√≠xCoxO3‚Äö√†√≠≈í• solid solutions for solar-thermochemical fuel production: strategies to lower the operation temperature,Journal of Materials Chemistry A,10.1039/C5TA02519B,,La0.60Sr0.40Cr0.50Co0.50O3,La0.60Sr0.40Cr0.50Co0.50O3,La,Sr,,0.6,0.4,,Cr,Co,,0.5,0.5,,,,,,,,,,,,,,
journal-articles-c5ta02,Perovskite La0.6Sr0.4Cr1‚Äö√†√≠xCoxO3‚Äö√†√≠≈í• solid solutions for solar-thermochemical fuel production: strategies to lower the operation temperature,Journal of Materials Chemistry A,10.1039/C5TA02519B,,La0.60Sr0.40Cr0.90Co0.10O3,La0.60Sr0.40Cr0.90Co0.10O3,La,Sr,,0.6,0.4,,Cr,Co,,0.9,0.1,,,,,,,,,,,,,,
journal-articles-c5ta02,Perovskite La0.6Sr0.4Cr1‚Äö√†√≠xCoxO3‚Äö√†√≠≈í• solid solutions for solar-thermochemical fuel production: strategies to lower the operation temperature,Journal of Materials Chemistry A,10.1039/C5TA02519B,,La0.60Sr0.40Cr0.95Co0.05O3,La0.60Sr0.40Cr0.95Co0.05O3,La,Sr,,0.6,0.4,,Cr,Co,,0.95,0.05,,,,,,,,,,,,,,
journal-articles-advanced-energy-materials-2022-12-210,Reticulated Porous Perovskite Structures for Thermochemical Solar Energy Storage,Advanced Energy Materials,https://doi.org/10.1002/aenm.202102882,,CaMnO3,CaMnO3,Ca,,,1,,,Mn,,,1,,,,,,,,,,,,,,,
journal-articles-acta-materialia-2016-103,"Oxygen nonstoichiometry, defect equilibria, and thermodynamic characterization of LaMnO3 perovskites with Ca/Sr A-site and Al B-site doping",Acta Materialia,http://dx.doi.org/10.1016/j.actamat.2015.10.026,,La0.6Ca0.4Mn0.6Al0.4O3,La0.6Ca0.4Mn0.6Al0.4O3,La,Ca,,0.6,0.4,,Mn,Al,,0.6,0.4,,,,,,,,,,,,,,
journal-articles-acta-materialia-2016-103,"Oxygen nonstoichiometry, defect equilibria, and thermodynamic characterization of LaMnO3 perovskites with Ca/Sr A-site and Al B-site doping",Acta Materialia,http://dx.doi.org/10.1016/j.actamat.2015.10.026,,La0.6Ca0.4MnO3,La0.6Ca0.4MnO3,La,Ca,,0.6,0.4,,Mn,,,1,,,,,,,,,,,,,,,
journal-articles-acta-materialia-2016-103,"Oxygen nonstoichiometry, defect equilibria, and thermodynamic characterization of LaMnO3 perovskites with Ca/Sr A-site and Al B-site doping",Acta Materialia,http://dx.doi.org/10.1016/j.actamat.2015.10.026,,La0.6Sr0.4Mn0.6Al0.4O3,La0.6Sr0.4Mn0.6Al0.4O3,La,Sr,,0.6,0.4,,Mn,Al,,0.6,0.4,,,,,,,,,,,,,,
journal-articles-acta-materialia-2016-103,"Oxygen nonstoichiometry, defect equilibria, and thermodynamic characterization of LaMnO3 perovskites with Ca/Sr A-site and Al B-site doping",Acta Materialia,http://dx.doi.org/10.1016/j.actamat.2015.10.026,,La0.6Sr0.4MnO3,La0.6Sr0.4MnO3,La,Sr,,0.6,0.4,,Mn,,,1,,,,,,,,,,,,,,,
journal-articles-2209-1,Compositionally Complex Perovskite Oxides for Solar Thermochemical Water Splitting,arxiv,https://doi.org/10.48550/arXiv.2209.10704,,La0.8Sr0.2CoO3,La0.8Sr0.2CoO3,La,Sr,,0.8,0.2,,Co,,,1,,,,,,,,,,,,,,,
journal-articles-2209-1,Compositionally Complex Perovskite Oxides for Solar Thermochemical Water Splitting,arxiv,https://doi.org/10.48550/arXiv.2209.10704,,(La0.8Sr0.2)(Mn0.07Fe0.07Co0.79Al0.07)O3,La0.8Sr0.2Mn0.07Fe0.07Co0.79Al0.07O3,La,Sr,,0.8,0.2,,Mn,Fe,,0.07,0.07,,,,,,,,,,,,,,
journal-articles-2209-1,Compositionally Complex Perovskite Oxides for Solar Thermochemical Water Splitting,arxiv,https://doi.org/10.48550/arXiv.2209.10704,,(La0.8Sr0.2)(Mn0.13Fe0.13Co0.61Al0.13)O3,La0.8Sr0.2Mn0.13Fe0.13Co0.61Al0.13O3,La,Sr,,0.8,0.2,,Mn,Fe,,0.13,0.13,,,,,,,,,,,,,,
journal-articles-2209-1,Compositionally Complex Perovskite Oxides for Solar Thermochemical Water Splitting,arxiv,https://doi.org/10.48550/arXiv.2209.10704,,(La0.8Sr0.2)(Mn0.16Fe0.16Co0.52Al0.16)O3,La0.8Sr0.2Mn0.16Fe0.16Co0.52Al0.16O3,La,Sr,,0.8,0.2,,Mn,Fe,,0.16,0.16,,,,,,,,,,,,,,
journal-articles-2209-1,Compositionally Complex Perovskite Oxides for Solar Thermochemical Water Splitting,arxiv,https://doi.org/10.48550/arXiv.2209.10704,,(La0.8Sr0.2)(Mn0.25Fe0.25Co0.25Al0.25)O3,La0.8Sr0.2Mn0.25Fe0.25Co0.25Al0.25O3,La,Sr,,0.8,0.2,,Mn,Fe,,0.25,0.25,,,,,,,,,,,,,,
journal-articles-2209-1,Compositionally Complex Perovskite Oxides for Solar Thermochemical Water Splitting,arxiv,https://doi.org/10.48550/arXiv.2209.10704,,(La0.8Sr0.2)(Mn0.267Fe0.267Co0.20Al0.267)O3,La0.8Sr0.2Mn0.267Fe0.267Co0.20Al0.267O3,La,Sr,,0.8,0.2,,Mn,Fe,,0.267,0.267,,,,,,,,,,,,,,
journal-articles-2209-1,Compositionally Complex Perovskite Oxides for Solar Thermochemical Water Splitting,arxiv,https://doi.org/10.48550/arXiv.2209.10704,,(La0.8Sr0.2)(Mn0.28Fe0.28Co0.16Al0.28)O3,La0.8Sr0.2Mn0.28Fe0.28Co0.16Al0.28O3,La,Sr,,0.8,0.2,,Mn,Fe,,0.28,0.28,,,,,,,,,,,,,,
journal-articles-2209-1,Compositionally Complex Perovskite Oxides for Solar Thermochemical Water Splitting,arxiv,https://doi.org/10.48550/arXiv.2209.10704,,(La0.8Sr0.2)(Mn0.2Fe0.2Co0.4Al0.2)O3,La0.8Sr0.2Mn0.2Fe0.2Co0.4Al0.2O3,La,Sr,,0.8,0.2,,Mn,Fe,,0.2,0.2,,,,,,,,,,,,,,
journal-articles-1-s2-0-s1876610214006638-,Kinetics of Thermal Reduction Step of Thermochemical Two-step Water Splitting Using CeO2 Particles: MASTER-plot Method for Analyzing Non-isothermal Experiments,Energy Procedia,https://doi.org/10.1016/j.egypro.2014.03.209,,CeO2,CeO2,,,,,,,,,,,,,,,,,,,,,,,,,
journal-articles-1-s2-0-s0016236120321505-,Thermochemical splitting of CO2¨‚Ä†using solution combustion synthesized lanthanum‚Äö√Ñ√¨strontium‚Äö√Ñ√¨manganese perovskites,Fuel,https://doi.org/10.1016/j.fuel.2020.119154,page7,CeO2 [40],CeO2,,,,,,,,,,,,,,1000, C,1400, C,,,O2,47.6,µmol/g.cycle,CO,95.6,µmol/g.cycle
journal-articles-1-s2-0-s0016236120321505-,Thermochemical splitting of CO2¨‚Ä†using solution combustion synthesized lanthanum‚Äö√Ñ√¨strontium‚Äö√Ñ√¨manganese perovskites,Fuel,https://doi.org/10.1016/j.fuel.2020.119154,,La0.09Sr0.91Mn1.00O2.99,La0.09Sr0.91Mn1.00O2.99,La,Sr,,0.09,0.091,,Mn,,,1,,,,,,,,,,,,,,,
journal-articles-1-s2-0-s0016236120321505-,Thermochemical splitting of CO2¨‚Ä†using solution combustion synthesized lanthanum‚Äö√Ñ√¨strontium‚Äö√Ñ√¨manganese perovskites,Fuel,https://doi.org/10.1016/j.fuel.2020.119154,page7,LSM90,La0.09Sr0.91MnO2.99,La,Sr,,0.09,0.91,,Mn,,,1,,,,1000, C,1400, C,,,O2,152.6,µmol/g.cycle,CO,118,µmol/g.cycle
journal-articles-1-s2-0-s0016236120321505-,Thermochemical splitting of CO2¨‚Ä†using solution combustion synthesized lanthanum‚Äö√Ñ√¨strontium‚Äö√Ñ√¨manganese perovskites,Fuel,https://doi.org/10.1016/j.fuel.2020.119154,page7,LSM80,La0.21Sr0.78Mn1.01O3.01,La,Sr,,0.21,0.78,,Mn,,,1.01,,,,1000, C,1400, C,,,O2,140.5,µmol/g.cycle,CO,267.4,µmol/g.cycle
journal-articles-1-s2-0-s0016236120321505-,Thermochemical splitting of CO2¨‚Ä†using solution combustion synthesized lanthanum‚Äö√Ñ√¨strontium‚Äö√Ñ√¨manganese perovskites,Fuel,https://doi.org/10.1016/j.fuel.2020.119154,,La0.30Sr0.70Mn0.99O2.98,La0.30Sr0.70Mn0.99O2.98,La,Sr,,0.3,0.7,,Mn,,,1,,,,,,,,,,,,,,,
journal-articles-1-s2-0-s0016236120321505-,Thermochemical splitting of CO2¨‚Ä†using solution combustion synthesized lanthanum‚Äö√Ñ√¨strontium‚Äö√Ñ√¨manganese perovskites,Fuel,https://doi.org/10.1016/j.fuel.2020.119154,page7,LSM70,La0.3Sr0.7Mn0.99O2.98,La,Sr,,0.3,0.7,,Mn,,,0.99,,,,1000, C,1400, C,,,O2,187.9,µmol/g.cycle,CO,342.1,µmol/g.cycle
journal-articles-1-s2-0-s0016236120321505-,Thermochemical splitting of CO2¨‚Ä†using solution combustion synthesized lanthanum‚Äö√Ñ√¨strontium‚Äö√Ñ√¨manganese perovskites,Fuel,https://doi.org/10.1016/j.fuel.2020.119154,page7,LSM60,La0.41Sr0.59Mn0.98O2.97,La,Sr,,0.41,0.59,,Mn,,,0.98,,,,1000, C,1400, C,,,O2,139.4,µmol/g.cycle,CO,272.9,µmol/g.cycle
journal-articles-1-s2-0-s0016236120321505-,Thermochemical splitting of CO2¨‚Ä†using solution combustion synthesized lanthanum‚Äö√Ñ√¨strontium‚Äö√Ñ√¨manganese perovskites,Fuel,https://doi.org/10.1016/j.fuel.2020.119154,,La0.52Sr0.49Mn1.00O3.02,La0.52Sr0.49Mn1.00O3.02,La,Sr,,0.52,0.49,,Mn,,,1,,,,,,,,,,,,,,,
journal-articles-1-s2-0-s0016236120321505-,Thermochemical splitting of CO2¨‚Ä†using solution combustion synthesized lanthanum‚Äö√Ñ√¨strontium‚Äö√Ñ√¨manganese perovskites,Fuel,https://doi.org/10.1016/j.fuel.2020.119154,page7,LSM50,La0.52Sr0.49MnO3.02,La,Sr,,0.52,0.49,,Mn,,,1,,,,1000, C,1400, C,,,O2,126.9,µmol/g.cycle,CO,228.7,µmol/g.cycle
journal-articles-1-s2-0-s0016236120321505-,Thermochemical splitting of CO2¨‚Ä†using solution combustion synthesized lanthanum‚Äö√Ñ√¨strontium‚Äö√Ñ√¨manganese perovskites,Fuel,https://doi.org/10.1016/j.fuel.2020.119154,page7,LSM50 [32],La0.5Sr0.5MnO3,La,Sr,,0.5,0.5,,Mn,,,1,,,,1400, C,1400, C,,,O2,69.5,µmol/g.cycle,CO,134.8,µmol/g.cycle
journal-articles-1-s2-0-s0016236120321505-,Thermochemical splitting of CO2¨‚Ä†using solution combustion synthesized lanthanum‚Äö√Ñ√¨strontium‚Äö√Ñ√¨manganese perovskites,Fuel,https://doi.org/10.1016/j.fuel.2020.119154,,La0.60Sr0.41Mn0.99O2.99,La0.60Sr0.41Mn0.99O2.99,La,Sr,,0.6,0.4,,Mn,,,1,,,,,,,,,,,,,,,
journal-articles-1-s2-0-s0016236120321505-,Thermochemical splitting of CO2¨‚Ä†using solution combustion synthesized lanthanum‚Äö√Ñ√¨strontium‚Äö√Ñ√¨manganese perovskites,Fuel,https://doi.org/10.1016/j.fuel.2020.119154,,La0.68Sr0.30Mn1.01O2.98,La0.68Sr0.30Mn1.01O2.98,La,Sr,,0.68,0.3,,Mn,,,1,,,,,,,,,,,,,,,
journal-articles-1-s2-0-s0016236120321505-,Thermochemical splitting of CO2¨‚Ä†using solution combustion synthesized lanthanum‚Äö√Ñ√¨strontium‚Äö√Ñ√¨manganese perovskites,Fuel,https://doi.org/10.1016/j.fuel.2020.119154,page7,LSM30,La0.68Sr0.3Mn1.01O2.98,La,Sr,,0.68,0.3,,Mn,,,1.01,,,,1000, C,1400, C,,,O2,123.7,µmol/g.cycle,CO,209.4,µmol/g.cycle
journal-articles-1-s2-0-s0016236120321505-,Thermochemical splitting of CO2¨‚Ä†using solution combustion synthesized lanthanum‚Äö√Ñ√¨strontium‚Äö√Ñ√¨manganese perovskites,Fuel,https://doi.org/10.1016/j.fuel.2020.119154,page7,LSM40,La0.6Sr0.41Mn0.99O2.99,La,Sr,,0.6,0.41,,Mn,,,0.99,,,,1000, C,1400, C,,,O2,214.8,µmol/g.cycle,CO,294.6,µmol/g.cycle
journal-articles-1-s2-0-s0016236120321505-,Thermochemical splitting of CO2¨‚Ä†using solution combustion synthesized lanthanum‚Äö√Ñ√¨strontium‚Äö√Ñ√¨manganese perovskites,Fuel,https://doi.org/10.1016/j.fuel.2020.119154,page7,LSM40 [32],La0.6Sr0.4MnO3,La,Sr,,0.6,0.4,,Mn,,,1,,,,1400, C,1400, C,,,O2,48.9,µmol/g.cycle,CO,98.2,µmol/g.cycle
journal-articles-1-s2-0-s0016236120321505-,Thermochemical splitting of CO2¨‚Ä†using solution combustion synthesized lanthanum‚Äö√Ñ√¨strontium‚Äö√Ñ√¨manganese perovskites,Fuel,https://doi.org/10.1016/j.fuel.2020.119154,page7,LSM40 [30],La0.6Sr0.4MnO3,La,Sr,,0.6,0.4,,Mn,,,1,,,,,,1400, C,,,O2,203.8,µmol/g.cycle,CO,,µmol/g.cycle
journal-articles-1-s2-0-s0016236120321505-,Thermochemical splitting of CO2¨‚Ä†using solution combustion synthesized lanthanum‚Äö√Ñ√¨strontium‚Äö√Ñ√¨manganese perovskites,Fuel,https://doi.org/10.1016/j.fuel.2020.119154,page7,LSM30 [32],La0.7Sr0.3MnO3,La,Sr,,0.7,0.3,,Mn,,,1,,,,1400, C,1400, C,,,O2,37.9,µmol/g.cycle,CO,75.9,µmol/g.cycle
journal-articles-1-s2-0-s0016236120321505-,Thermochemical splitting of CO2¨‚Ä†using solution combustion synthesized lanthanum‚Äö√Ñ√¨strontium‚Äö√Ñ√¨manganese perovskites,Fuel,https://doi.org/10.1016/j.fuel.2020.119154,page7,LSM30 [30],La0.7Sr0.3MnO3,La,Sr,,0.7,0.3,,Mn,,,1,,,,,,1400, C,,,O2,145.6,µmol/g.cycle,CO,,µmol/g.cycle
journal-articles-1-s2-0-s0016236120321505-,Thermochemical splitting of CO2¨‚Ä†using solution combustion synthesized lanthanum‚Äö√Ñ√¨strontium‚Äö√Ñ√¨manganese perovskites,Fuel,https://doi.org/10.1016/j.fuel.2020.119154,page7,LSM20,La0.81Sr0.21Mn1.01O3.04,La,Sr,,0.81,0.21,,Mn,,,1.01,,,,1000, C,1400, C,,,O2,66.6,µmol/g.cycle,CO,116.7,µmol/g.cycle
journal-articles-1-s2-0-s0016236120321505-,Thermochemical splitting of CO2¨‚Ä†using solution combustion synthesized lanthanum‚Äö√Ñ√¨strontium‚Äö√Ñ√¨manganese perovskites,Fuel,https://doi.org/10.1016/j.fuel.2020.119154,,La0.88Sr0.11Mn1.00O2.98,La0.88Sr0.11Mn1.00O2.98,La,Sr,,0.88,0.11,,Mn,,,1,,,,,,,,,,,,,,,
journal-articles-1-s2-0-s0016236120321505-,Thermochemical splitting of CO2¨‚Ä†using solution combustion synthesized lanthanum‚Äö√Ñ√¨strontium‚Äö√Ñ√¨manganese perovskites,Fuel,https://doi.org/10.1016/j.fuel.2020.119154,page7,LSM10,La0.88Sr0.11MnO2.98,La,Sr,,0.88,0.11,,Mn,,,1,,,,1000, C,1400, C,,,O2,43.4,µmol/g.cycle,CO,71,µmol/g.cycle
journal-articles-1-s2-0-s0016236120321505-,Thermochemical splitting of CO2¨‚Ä†using solution combustion synthesized lanthanum‚Äö√Ñ√¨strontium‚Äö√Ñ√¨manganese perovskites,Fuel,https://doi.org/10.1016/j.fuel.2020.119154,page7,LSM20 [30],La0.8Sr0.2MnO3,La,Sr,,0.8,0.2,,Mn,,,1,,,,,,1400, C,,,O2,61.6,µmol/g.cycle,CO,,µmol/g.cycle
journal-articles-1-s2-0-s0016236120321505-,Thermochemical splitting of CO2¨‚Ä†using solution combustion synthesized lanthanum‚Äö√Ñ√¨strontium‚Äö√Ñ√¨manganese perovskites,Fuel,https://doi.org/10.1016/j.fuel.2020.119154,page7,LSM10 [30],La0.9Sr0.1MnO3,La,Sr,,0.9,0.1,,Mn,,,1,,,,,,1400, C,,,O2,24.5,µmol/g.cycle,CO,,µmol/g.cycle
co2-split-sciadv-170,Perovskite nanocomposites as effective CO2-splitting agents in a cyclic redox scheme,Science Advances,10.1126/sciadv.1701184,,Ca0.8Sr0.2MnO3,Ca0.8Sr0.2MnO3,Ca,Sr,,0.8,0.2,,Mn,,,1,,,,,,,,,,,,,,,
co2-split-d2nr04,Ru-promoted perovskites as effective redox catalysts for CO2 splitting and methane partial oxidation in a cyclic redox scheme,Nanoscale,10.1039/D2NR04437D,,LaFe0.375Mn0.625O3,LaFe0.375Mn0.625O3,La,,,1,,,Fe,Mn,,0.375,0.625,,,,,,,,,,,,,,
co2-split-d2nr04,Ru-promoted perovskites as effective redox catalysts for CO2 splitting and methane partial oxidation in a cyclic redox scheme,Nanoscale,10.1039/D2NR04437D,,Sr0.5Sm0.5Fe0.625Ti0.375O3,Sr0.5Sm0.5Fe0.625Ti0.375O3,Sr,Sm,,0.5,0.5,,Fe,Ti,,0.625,0.375,,,,,,,,,,,,,,
co2-split-d2nr04,Ru-promoted perovskites as effective redox catalysts for CO2 splitting and methane partial oxidation in a cyclic redox scheme,Nanoscale,10.1039/D2NR04437D,,Sr0.625La0.375Fe0.625Ti0.375O3,Sr0.625La0.375Fe0.625Ti0.375O3,Sr,La,,0.625,0.375,,Fe,Ti,,0.625,0.375,,,,,,,,,,,,,,
co2-split-d2nr04,Ru-promoted perovskites as effective redox catalysts for CO2 splitting and methane partial oxidation in a cyclic redox scheme,Nanoscale,10.1039/D2NR04437D,,Sr0.625Y0.375Fe0.5Ti0.5O3,Sr0.625Y0.375Fe0.5Ti0.5O3,Sr,Y,,0.625,0.375,,Fe,Ti,,0.5,0.5,,,,,,,,,,,,,,
co2-split-c5ta02,Perovskite La0.6Sr0.4Cr1-xCoxO3  solid solutions for solar-thermochemical fuel production: strategies to lower the operation temperature,Journal of Materials Chemistry A,10.1039/C5TA02519B,,CeO2.1,CeO2.1,,,,,,,,,,,,,,,,,,,,,,,,,
co2-split-c5ta02,Perovskite La0.6Sr0.4Cr1-xCoxO3  solid solutions for solar-thermochemical fuel production: strategies to lower the operation temperature,Journal of Materials Chemistry A,10.1039/C5TA02519B,,CeO2,CeO2,,,,,,,,,,,,,,,,,,,,,,,,,
co2-split-c5ta02,Perovskite La0.6Sr0.4Cr1-xCoxO3  solid solutions for solar-thermochemical fuel production: strategies to lower the operation temperature,Journal of Materials Chemistry A,10.1039/C5TA02519B,,La0.6Sr0.4Cr0.8Co0.2O3,La0.6Sr0.4Cr0.8Co0.2O3,La,Sr,,0.6,0.4,,Cr,Co,,0.8,0.2,,,,,,,,,,,,,,
co2-split-c5ta02,Perovskite La0.6Sr0.4Cr1-xCoxO3  solid solutions for solar-thermochemical fuel production: strategies to lower the operation temperature,Journal of Materials Chemistry A,10.1039/C5TA02519B,,La0.5Sr0.4Cr0.8Co0.2O3,La0.6Sr0.4Cr0.8Co0.2O3,La,Sr,,0.6,0.4,,Cr,Co,,0.8,0.2,,,,,,,,,,,,,,
co2-split-atmosphere-13-0076,Sr1-xKxFeO3 Perovskite Catalysts with Enhanced RWGS Reactivity for CO2 Hydrogenation to Light Olefins,Atmosphere,https://www.mdpi.com/2073-4433/13/5/760,page12,Sr0.6K0.4FeO3,Sr0.6K0.4FeO3,Sr,K,,0.6,0.4,,Fe,,,1,,,,,,,,,H/C: -,CO,6.54,%,,,
co2-split-atmosphere-13-0076,Sr1-xKxFeO3 Perovskite Catalysts with Enhanced RWGS Reactivity for CO2 Hydrogenation to Light Olefins,Atmosphere,https://www.mdpi.com/2073-4433/13/5/760,page12,Sr0.6K0.4FeO3,Sr0.6K0.4FeO3,Sr,K,,0.6,0.4,,Fe,,,1,,,,,,,,,H/C: 1,CO,16.89,%,,,
co2-split-atmosphere-13-0076,Sr1-xKxFeO3 Perovskite Catalysts with Enhanced RWGS Reactivity for CO2 Hydrogenation to Light Olefins,Atmosphere,https://www.mdpi.com/2073-4433/13/5/760,page12,Sr0.6K0.4FeO3,Sr0.6K0.4FeO3,Sr,K,,0.6,0.4,,Fe,,,1,,,,,,,,,H/C: 2,CO,28.74,%,,,
co2-split-atmosphere-13-0076,Sr1-xKxFeO3 Perovskite Catalysts with Enhanced RWGS Reactivity for CO2 Hydrogenation to Light Olefins,Atmosphere,https://www.mdpi.com/2073-4433/13/5/760,page12,Sr0.6K0.4FeO3,Sr0.6K0.4FeO3,Sr,K,,0.6,0.4,,Fe,,,1,,,,,,,,,H/C: 3,CO,30.82,%,,,
co2-split-atmosphere-13-0076,Sr1-xKxFeO3 Perovskite Catalysts with Enhanced RWGS Reactivity for CO2 Hydrogenation to Light Olefins,Atmosphere,https://www.mdpi.com/2073-4433/13/5/760,page12,Sr0.6K0.4FeO3,Sr0.6K0.4FeO3,Sr,K,,0.6,0.4,,Fe,,,1,,,,,,,,,H/C: 4,CO,31.54,%,,,
co2-split-atmosphere-13-0076,Sr1-xKxFeO3 Perovskite Catalysts with Enhanced RWGS Reactivity for CO2 Hydrogenation to Light Olefins,Atmosphere,https://www.mdpi.com/2073-4433/13/5/760,page12,Sr0.6K0.4FeO3,Sr0.6K0.4FeO3,Sr,K,,0.6,0.4,,Fe,,,1,,,,,,,,,H/C: 2,CO,86.36,%,,,
co2-split-atmosphere-13-0076,Sr1-xKxFeO3 Perovskite Catalysts with Enhanced RWGS Reactivity for CO2 Hydrogenation to Light Olefins,Atmosphere,https://www.mdpi.com/2073-4433/13/5/760,page12,Sr0.6K0.4FeO3,Sr0.6K0.4FeO3,Sr,K,,0.6,0.4,,Fe,,,1,,,,,,,,,H/C: 3,CO,89.57,%,,,
co2-split-advanced-energy-materials-2021-naik-reversible-phase-transformations-in-novel-ce-substituted-perovskite-o,Reversible Phase Transformations in Novel Ce-Substituted Perovskite Oxide Composites for Solar Thermochemical Redox Splitting of CO2,Adv. Energy Mater.,https://doi.org/10.1002/aenm.202003532,page12,Ceria,CeO2,,,,,,,,,,,,,,,,,,,,CO,120,µmoles CO/cycle/0.01 mol sample,,,
co2-split-advanced-energy-materials-2021-naik-reversible-phase-transformations-in-novel-ce-substituted-perovskite-o,Reversible Phase Transformations in Novel Ce-Substituted Perovskite Oxide Composites for Solar Thermochemical Redox Splitting of CO2,Adv. Energy Mater.,https://doi.org/10.1002/aenm.202003532,page12,LSC25M75,La0.1Sr0.9Ce0.25Mn0.75O3,La,Sr,,0.1,0.9,,Ce,Mn,,0.25,0.75,,,,,,,20,,CO,115,µmoles CO/cycle/0.01 mol sample,,,
co2-split-advanced-energy-materials-2021-naik-reversible-phase-transformations-in-novel-ce-substituted-perovskite-o,Reversible Phase Transformations in Novel Ce-Substituted Perovskite Oxide Composites for Solar Thermochemical Redox Splitting of CO2,Adv. Energy Mater.,https://doi.org/10.1002/aenm.202003532,page12,LSC25M75,La0.1Sr0.9Ce0.25Mn0.75O3,La,Sr,,0.1,0.9,,Ce,Mn,,0.25,0.75,,,,,,,100,,CO,142,µmoles CO/cycle/0.01 mol sample,,,
co2-split-advanced-energy-materials-2021-naik-reversible-phase-transformations-in-novel-ce-substituted-perovskite-o,Reversible Phase Transformations in Novel Ce-Substituted Perovskite Oxide Composites for Solar Thermochemical Redox Splitting of CO2,Adv. Energy Mater.,https://doi.org/10.1002/aenm.202003532,page12,Pure LSM,La0.60Sr0.40MnO3,La,Sr,,0.6,0.4,,Mn,,,1,,,,,,,,,,CO,78,µmoles CO/cycle/0.01 mol sample,,,
co2-split-advanced-energy-materials-2021-naik-reversible-phase-transformations-in-novel-ce-substituted-perovskite-o,Reversible Phase Transformations in Novel Ce-Substituted Perovskite Oxide Composites for Solar Thermochemical Redox Splitting of CO2,Adv. Energy Mater.,https://doi.org/10.1002/aenm.202003532,,LSC25M75_RT_pristine,La0.6Sr0.4Ce0.25Mn0.75O3,La,Sr,,0.6,0.4,,Ce,Mn,,0.25,0.75,,,,,,,,,,,,,,
co2-split-1-s2-0-s092058611831506,"Co, Fe, and Mn in La-perovskite oxides for low temperature thermochemical CO2 conversion",Catalysis Today,https://doi.org/10.1016/j.cattod.2019.04.028,page15,Mn50,LaCo0.25Fe0.25Mn0.50O3,La,,,1,,,Co,Fe,Mn,0.25,0.25,0.5,,660, C,,,,,H2,1130,µmol/g,CO,390,µmol/g
co2-split-1-s2-0-s092058611831506,"Co, Fe, and Mn in La-perovskite oxides for low temperature thermochemical CO2 conversion",Catalysis Today,https://doi.org/10.1016/j.cattod.2019.04.028,page15,Fe50,LaCo0.25Fe0.50Mn0.25O3,La,,,1,,,Co,Fe,Mn,0.25,0.5,0.25,,570, C,,,,,H2,1790,µmol/g,CO,1420,µmol/g
co2-split-1-s2-0-s092058611831506,"Co, Fe, and Mn in La-perovskite oxides for low temperature thermochemical CO2 conversion",Catalysis Today,https://doi.org/10.1016/j.cattod.2019.04.028,page15,Co50,LaCo0.5Fe0.25Mn0.25O3,La,,,1,,,Co,Fe,Mn,0.5,0.25,0.25,,815, C,,,,,H2,2170,µmol/g,CO,1780,µmol/g
co2-split-1-s2-0-s027288421931173,Lanthanum manganite perovskite ceramic powders for CO2 splitting: Influence of Pechini synthesis parameters on sinterability and reactivity,Cermaics int.,https://doi.org/10.1016/j.ceramint.2019.05.075,page25,LCMAl-P2,La0.5Ca0.5Mn0.6Al0.4O3,,,,,,,,,,,,,,,,,,1,,O2,449,µmol/g,CO,162,µmol/g
co2-split-1-s2-0-s027288421931173,Lanthanum manganite perovskite ceramic powders for CO2 splitting: Influence of Pechini synthesis parameters on sinterability and reactivity,Cermaics int.,https://doi.org/10.1016/j.ceramint.2019.05.075,page25,LCMAl-P2,La0.5Ca0.5Mn0.6Al0.4O3,,,,,,,,,,,,,,,,,,2,,O2,95,µmol/g,CO,171,µmol/g
co2-split-1-s2-0-s027288421931173,Lanthanum manganite perovskite ceramic powders for CO2 splitting: Influence of Pechini synthesis parameters on sinterability and reactivity,Cermaics int.,https://doi.org/10.1016/j.ceramint.2019.05.075,page26,LCMA1-P2,La0.5Ca0.5Mn0.6Al0.4O3,La,Ca,,0.5,0.5,,Mn,Al,,0.6,0.4,,,,,,,1,,O2,20.5,µmol/g/min,CO,4.7,µmol/g/min
co2-split-1-s2-0-s027288421931173,Lanthanum manganite perovskite ceramic powders for CO2 splitting: Influence of Pechini synthesis parameters on sinterability and reactivity,Cermaics int.,https://doi.org/10.1016/j.ceramint.2019.05.075,page26,LCMA1-P2,La0.5Ca0.5Mn0.6Al0.4O3,La,Ca,,0.5,0.5,,Mn,Al,,0.6,0.4,,,,,,,2,,O2,5,µmol/g/min,CO,5.4,µmol/g/min
co2-split-1-s2-0-s027288421931173,Lanthanum manganite perovskite ceramic powders for CO2 splitting: Influence of Pechini synthesis parameters on sinterability and reactivity,Cermaics int.,https://doi.org/10.1016/j.ceramint.2019.05.075,page25,LCMCr-P2,La0.5Ca0.5Mn0.6Cr0.4O3,La,Ca,,0.5,0.5,,Mn,Cr,,0.6,0.4,,,,,,,1,,O2,249,µmol/g,CO,111,µmol/g
co2-split-1-s2-0-s027288421931173,Lanthanum manganite perovskite ceramic powders for CO2 splitting: Influence of Pechini synthesis parameters on sinterability and reactivity,Cermaics int.,https://doi.org/10.1016/j.ceramint.2019.05.075,page25,LSMCr-P2,La0.5Ca0.5Mn0.6Cr0.4O3,La,Ca,,0.5,0.5,,Mn,Cr,,0.6,0.4,,,,,,,1,,O2,215,µmol/g,CO,134,µmol/g
co2-split-1-s2-0-s027288421931173,Lanthanum manganite perovskite ceramic powders for CO2 splitting: Influence of Pechini synthesis parameters on sinterability and reactivity,Cermaics int.,https://doi.org/10.1016/j.ceramint.2019.05.075,page25,LCMCr-P2,La0.5Ca0.5Mn0.6Cr0.4O3,La,Ca,,0.5,0.5,,Mn,Cr,,0.6,0.4,,,,,,,2,,O2,78,µmol/g,CO,125,µmol/g
co2-split-1-s2-0-s027288421931173,Lanthanum manganite perovskite ceramic powders for CO2 splitting: Influence of Pechini synthesis parameters on sinterability and reactivity,Cermaics int.,https://doi.org/10.1016/j.ceramint.2019.05.075,page25,LSMCr-P2,La0.5Ca0.5Mn0.6Cr0.4O3,La,Sr,,0.5,0.5,,Mn,Cr,,0.6,0.4,,,,,,,2,,O2,76,µmol/g,CO,139,µmol/g
co2-split-1-s2-0-s027288421931173,Lanthanum manganite perovskite ceramic powders for CO2 splitting: Influence of Pechini synthesis parameters on sinterability and reactivity,Cermaics int.,https://doi.org/10.1016/j.ceramint.2019.05.075,page26,LSMCr-P2,La0.5Ca0.5Mn0.6Cr0.4O3,La,Ca,,0.5,0.5,,Mn,Cr,,0.6,0.4,,,,,,,1,,O2,8.8,µmol/g/min,CO,4.2,µmol/g/min
co2-split-1-s2-0-s027288421931173,Lanthanum manganite perovskite ceramic powders for CO2 splitting: Influence of Pechini synthesis parameters on sinterability and reactivity,Cermaics int.,https://doi.org/10.1016/j.ceramint.2019.05.075,page26,LCMCr-P2,La0.5Ca0.5Mn0.6Cr0.4O3,La,Ca,,0.5,0.5,,Mn,Cr,,0.6,0.4,,,,,,,1,,O2,12.3,µmol/g/min,CO,2.9,µmol/g/min
co2-split-1-s2-0-s027288421931173,Lanthanum manganite perovskite ceramic powders for CO2 splitting: Influence of Pechini synthesis parameters on sinterability and reactivity,Cermaics int.,https://doi.org/10.1016/j.ceramint.2019.05.075,page26,LSMCr-P2,La0.5Ca0.5Mn0.6Cr0.4O3,La,Ca,,0.5,0.5,,Mn,Cr,,0.6,0.4,,,,,,,2,,O2,3.9,µmol/g/min,CO,4.1,µmol/g/min
co2-split-1-s2-0-s027288421931173,Lanthanum manganite perovskite ceramic powders for CO2 splitting: Influence of Pechini synthesis parameters on sinterability and reactivity,Cermaics int.,https://doi.org/10.1016/j.ceramint.2019.05.075,page26,LCMCr-P2,La0.5Ca0.5Mn0.6Cr0.4O3,La,Ca,,0.5,0.5,,Mn,Cr,,0.6,0.4,,,,,,,2,,O2,3.2,µmol/g/min,CO,2.9,µmol/g/min
co2-split-1-s2-0-s027288421931173,Lanthanum manganite perovskite ceramic powders for CO2 splitting: Influence of Pechini synthesis parameters on sinterability and reactivity,Cermaics int.,https://doi.org/10.1016/j.ceramint.2019.05.075,page25,LCMGa-P2,La0.5Ca0.5Mn0.8Ga0.2O3,La,Ca,,0.5,0.5,,Mn,Ga,,0.8,0.2,,,,,,,1,,O2,267,µmol/g,CO,215,µmol/g
co2-split-1-s2-0-s027288421931173,Lanthanum manganite perovskite ceramic powders for CO2 splitting: Influence of Pechini synthesis parameters on sinterability and reactivity,Cermaics int.,https://doi.org/10.1016/j.ceramint.2019.05.075,page25,LSMGa-P2,La0.5Ca0.5Mn0.8Ga0.2O3,La,Ca,,0.5,0.5,,Mn,Ga,,0.8,0.2,,,,,,,1,,O2,231,µmol/g,CO,195,µmol/g
co2-split-1-s2-0-s027288421931173,Lanthanum manganite perovskite ceramic powders for CO2 splitting: Influence of Pechini synthesis parameters on sinterability and reactivity,Cermaics int.,https://doi.org/10.1016/j.ceramint.2019.05.075,page25,LCMGa-P2,La0.5Ca0.5Mn0.8Ga0.2O3,La,Ca,,0.5,0.5,,Mn,Ga,,0.8,0.2,,,,,,,2,,O2,175,µmol/g,CO,200,µmol/g
co2-split-1-s2-0-s027288421931173,Lanthanum manganite perovskite ceramic powders for CO2 splitting: Influence of Pechini synthesis parameters on sinterability and reactivity,Cermaics int.,https://doi.org/10.1016/j.ceramint.2019.05.075,page25,LSMGa-P2,La0.5Ca0.5Mn0.8Ga0.2O3,La,Sr,,0.5,0.5,,Mn,Ga,,0.8,0.2,,,,,,,2,,O2,101,µmol/g,CO,196,µmol/g
co2-split-1-s2-0-s027288421931173,Lanthanum manganite perovskite ceramic powders for CO2 splitting: Influence of Pechini synthesis parameters on sinterability and reactivity,Cermaics int.,https://doi.org/10.1016/j.ceramint.2019.05.075,page26,LSMGa-P2,La0.5Ca0.5Mn0.8Ga0.2O3,La,Ca,,0.5,0.5,,Mn,Ga,,0.8,0.2,,,,,,,1,,O2,12.7,µmol/g/min,CO,6.1,µmol/g/min
co2-split-1-s2-0-s027288421931173,Lanthanum manganite perovskite ceramic powders for CO2 splitting: Influence of Pechini synthesis parameters on sinterability and reactivity,Cermaics int.,https://doi.org/10.1016/j.ceramint.2019.05.075,page26,LCMGa-P2,La0.5Ca0.5Mn0.8Ga0.2O3,La,Ca,,0.5,0.5,,Mn,Ga,,0.8,0.2,,,,,,,1,,O2,17.1,µmol/g/min,CO,25.9,µmol/g/min
co2-split-1-s2-0-s027288421931173,Lanthanum manganite perovskite ceramic powders for CO2 splitting: Influence of Pechini synthesis parameters on sinterability and reactivity,Cermaics int.,https://doi.org/10.1016/j.ceramint.2019.05.075,page26,LSMGa-P2,La0.5Ca0.5Mn0.8Ga0.2O3,La,Ca,,0.5,0.5,,Mn,Ga,,0.8,0.2,,,,,,,2,,O2,6.1,µmol/g/min,CO,6.2,µmol/g/min
co2-split-1-s2-0-s027288421931173,Lanthanum manganite perovskite ceramic powders for CO2 splitting: Influence of Pechini synthesis parameters on sinterability and reactivity,Cermaics int.,https://doi.org/10.1016/j.ceramint.2019.05.075,page26,LCMGa-P2,La0.5Ca0.5Mn0.8Ga0.2O3,La,Ca,,0.5,0.5,,Mn,Ga,,0.8,0.2,,,,,,,2,,O2,12.2,µmol/g/min,CO,6.8,µmol/g/min
co2-split-1-s2-0-s027288421931173,Lanthanum manganite perovskite ceramic powders for CO2 splitting: Influence of Pechini synthesis parameters on sinterability and reactivity,Cermaics int.,https://doi.org/10.1016/j.ceramint.2019.05.075,page26,LCMMg-P2,La0.5Ca0.5Mn0.9Mg0.1O3,La,Ca,,0.5,0.5,,Mn,Mg,,0.9,0.1,,,,,,,1,,O2,18.9,µmol/g/min,CO,4.5,µmol/g/min
co2-split-1-s2-0-s027288421931173,Lanthanum manganite perovskite ceramic powders for CO2 splitting: Influence of Pechini synthesis parameters on sinterability and reactivity,Cermaics int.,https://doi.org/10.1016/j.ceramint.2019.05.075,page26,LCMMg-P2,La0.5Ca0.5Mn0.9Mg0.1O3,La,Ca,,0.5,0.5,,Mn,Mg,,0.9,0.1,,,,,,,2,,O2,6.5,µmol/g/min,CO,4.8,µmol/g/min
co2-split-1-s2-0-s027288421931173,Lanthanum manganite perovskite ceramic powders for CO2 splitting: Influence of Pechini synthesis parameters on sinterability and reactivity,Cermaics int.,https://doi.org/10.1016/j.ceramint.2019.05.075,page25,LCM-P2,La0.5Ca0.5MnO3,La,Ca,,0.5,0.5,,Mn,,,1,,,,,,,,1,,O2,325,µmol/g,CO,175,µmol/g
co2-split-1-s2-0-s027288421931173,Lanthanum manganite perovskite ceramic powders for CO2 splitting: Influence of Pechini synthesis parameters on sinterability and reactivity,Cermaics int.,https://doi.org/10.1016/j.ceramint.2019.05.075,page25,LCM-P2,La0.5Ca0.5MnO3,La,Ca,,0.5,0.5,,Mn,,,1,,,,,,,,2,,O2,107,µmol/g,CO,182,µmol/g
