Repository: kshen-noble/demos-sl

File: chevron-lit-review/v4_chevron.csv (part 15 of 23)
noble_filename_abbrev,article_title,journal_name,doi,table_page_num,catalyst_formula_raw,catalyst_formula,a1,a2,a3,a1_perc,a2_perc,a3_perc,b1,b2,b3,b1_perc,b2_perc,b3_perc,synthesis_method,reaction_oxidation_temperature,reaction_oxidation_temperature_units,reaction_reduction_temperature,reaction_reduction_temperature_units,cycle_number,extra_operating_condtions,yield_1,yield_1_amt,yield_1_units,yield_2,yield_2_amt,yield_2_units
books-and-others-phd-thesis-miriam-ezbiri-f,Design of Perovskite Redox Materials for the Thermochemical Splitting of H2O and CO2 and for O2 Separation,ETH Dissertation,https://doi.org/10.3929/ethz-b-000176339 ,page207,ZnO,ZnO,,,,,,,,,,,,,,800-1200, K,800-1200, K,,,,,,,,
books-and-others-phd-thesis-miriam-ezbiri-f,Design of Perovskite Redox Materials for the Thermochemical Splitting of H2O and CO2 and for O2 Separation,ETH Dissertation,https://doi.org/10.3929/ethz-b-000176339 ,page186,ZnO,ZnO,,,,,,,,,,,,,,1200, K,1300, K,,,,,,,,
books-and-others-phd-thesis-miriam-ezbiri-f,Design of Perovskite Redox Materials for the Thermochemical Splitting of H2O and CO2 and for O2 Separation,ETH Dissertation,https://doi.org/10.3929/ethz-b-000176339 ,page208,ZnO,ZnO,,,,,,,,,,,,,,1300, K,1600, K,,,,,,,,
books-and-others-phd-thesis-miriam-ezbiri-f,Design of Perovskite Redox Materials for the Thermochemical Splitting of H2O and CO2 and for O2 Separation,ETH Dissertation,https://doi.org/10.3929/ethz-b-000176339 ,page184,ZrO2,ZrO2,,,,,,,,,,,,,,800, K,1400, K,,,,,,,,
books-and-others-phd-thesis-miriam-ezbiri-f,Design of Perovskite Redox Materials for the Thermochemical Splitting of H2O and CO2 and for O2 Separation,ETH Dissertation,https://doi.org/10.3929/ethz-b-000176339 ,page211,ZrO2,ZrO2,,,,,,,,,,,,,,1700, K,2000, K,,,,,,,,
books-and-others-phd-thesis-miriam-ezbiri-f,Design of Perovskite Redox Materials for the Thermochemical Splitting of H2O and CO2 and for O2 Separation,ETH Dissertation,https://doi.org/10.3929/ethz-b-000176339 ,page243,ZrO2,ZrO2,,,,,,,,,,,,,,926.27, K,982.03, K,,,,,,,,
books-and-others-phd-thesis-miriam-ezbiri-f,Design of Perovskite Redox Materials for the Thermochemical Splitting of H2O and CO2 and for O2 Separation,ETH Dissertation,https://doi.org/10.3929/ethz-b-000176339 ,page207,ZrO2,ZrO2,,,,,,,,,,,,,,800-1200, K,800-1200, K,,,,,,,,
books-and-others-phd-thesis-miriam-ezbiri-f,Design of Perovskite Redox Materials for the Thermochemical Splitting of H2O and CO2 and for O2 Separation,ETH Dissertation,https://doi.org/10.3929/ethz-b-000176339 ,page186,ZrO2,ZrO2,,,,,,,,,,,,,,1200, K,1300, K,,,,,,,,
books-and-others-phd-thesis-miriam-ezbiri-f,Design of Perovskite Redox Materials for the Thermochemical Splitting of H2O and CO2 and for O2 Separation,ETH Dissertation,https://doi.org/10.3929/ethz-b-000176339 ,page208,ZrO2,ZrO2,,,,,,,,,,,,,,1300, K,1600, K,,,,,,,,
books-and-others-murug,IRON-CONTAINING PEROVSKITE MATERIALS FOR STABLE HYDROGEN PRODUCTION BY CHEMICAL LOOPING WATER SPLITTING,IRON-CONTAINING PEROVSKITE MATERIALS FOR STABLE HYDROGEN PRODUCTION BY CHEMICAL LOOPING WATER SPLITTING,,page224,Ce-Fe-O,Ce-Fe-O,,,,,,,,,,,,,,850, C,1.8, C,10,"CH4 as reducer, O2 as oxidiser",,,,,,
books-and-others-murug,IRON-CONTAINING PEROVSKITE MATERIALS FOR STABLE HYDROGEN PRODUCTION BY CHEMICAL LOOPING WATER SPLITTING,IRON-CONTAINING PEROVSKITE MATERIALS FOR STABLE HYDROGEN PRODUCTION BY CHEMICAL LOOPING WATER SPLITTING,,page224,Ce-Fe-O,Ce-Fe-O,,,,,,,,,,,,,,850, C,1.8, C,5,"CH4 as reducer, O2 as oxidiser",,,,,,
books-and-others-murug,IRON-CONTAINING PEROVSKITE MATERIALS FOR STABLE HYDROGEN PRODUCTION BY CHEMICAL LOOPING WATER SPLITTING,IRON-CONTAINING PEROVSKITE MATERIALS FOR STABLE HYDROGEN PRODUCTION BY CHEMICAL LOOPING WATER SPLITTING,,page224,"CeO2 with Fe, Cu and Mn","CeO2 with Fe, Cu and Mn",,,,,,,,,,,,,,600-900, C,1.8, C,20,"CH4 as reducer, O2 as oxidiser",,,,,,
books-and-others-murug,IRON-CONTAINING PEROVSKITE MATERIALS FOR STABLE HYDROGEN PRODUCTION BY CHEMICAL LOOPING WATER SPLITTING,IRON-CONTAINING PEROVSKITE MATERIALS FOR STABLE HYDROGEN PRODUCTION BY CHEMICAL LOOPING WATER SPLITTING,,page223,Fe/Mn/Ni/Cu,Fe/Mn/Ni/Cu,,,,,,,,,,,,,,700-950, C,,,,"CH4 / H2O, O2",,,,,,
books-and-others-murug,IRON-CONTAINING PEROVSKITE MATERIALS FOR STABLE HYDROGEN PRODUCTION BY CHEMICAL LOOPING WATER SPLITTING,IRON-CONTAINING PEROVSKITE MATERIALS FOR STABLE HYDROGEN PRODUCTION BY CHEMICAL LOOPING WATER SPLITTING,,page223,La0.8Sr0.2Co0.5Fe0.5O3,La0.8Sr0.2Co0.5Fe0.5O3,La,Sr,,0.8,0.2,,Co,Fe,,0.5,0.5,,,750-950, C,,,1,"CH4, O2",,,,,,
books-and-others-murug,IRON-CONTAINING PEROVSKITE MATERIALS FOR STABLE HYDROGEN PRODUCTION BY CHEMICAL LOOPING WATER SPLITTING,IRON-CONTAINING PEROVSKITE MATERIALS FOR STABLE HYDROGEN PRODUCTION BY CHEMICAL LOOPING WATER SPLITTING,,page224,LaFeO3,LaFeO3,,,,,,,,,,,,,,780-900, C,0.1, C,5,"CH4 as reducer, O2 as oxidiser",,,,,,
books-and-others-murug,IRON-CONTAINING PEROVSKITE MATERIALS FOR STABLE HYDROGEN PRODUCTION BY CHEMICAL LOOPING WATER SPLITTING,IRON-CONTAINING PEROVSKITE MATERIALS FOR STABLE HYDROGEN PRODUCTION BY CHEMICAL LOOPING WATER SPLITTING,,page223,"LSCF, LSF, Ni, Fe2O3 and Mn3O4","LSCF, LSF, Ni, Fe2O3 and Mn3O4",,,,,,,,,,,,,,900, C,,,,"CH4, O2",,,,,,
books-and-others-murug,IRON-CONTAINING PEROVSKITE MATERIALS FOR STABLE HYDROGEN PRODUCTION BY CHEMICAL LOOPING WATER SPLITTING,IRON-CONTAINING PEROVSKITE MATERIALS FOR STABLE HYDROGEN PRODUCTION BY CHEMICAL LOOPING WATER SPLITTING,,page223,Mn3O4,Mn3O4,,,,,,,,,,,,,,600-800, C,,,4,"CH4, O2",,,,,,
books-and-others-murug,IRON-CONTAINING PEROVSKITE MATERIALS FOR STABLE HYDROGEN PRODUCTION BY CHEMICAL LOOPING WATER SPLITTING,IRON-CONTAINING PEROVSKITE MATERIALS FOR STABLE HYDROGEN PRODUCTION BY CHEMICAL LOOPING WATER SPLITTING,,page223,Ni/Cu/Fe/Mn,Ni/Cu/Fe/Mn,,,,,,,,,,,,,,800-1000, C,,,4,"CH4 with H2O/CO2, O2",,,,,,
books-and-others-murug,IRON-CONTAINING PEROVSKITE MATERIALS FOR STABLE HYDROGEN PRODUCTION BY CHEMICAL LOOPING WATER SPLITTING,IRON-CONTAINING PEROVSKITE MATERIALS FOR STABLE HYDROGEN PRODUCTION BY CHEMICAL LOOPING WATER SPLITTING,,page224,NiO-Cr2O3-MgO and NiO-Cr2O3,NiO-Cr2O3-MgO and NiO-Cr2O3,,,,,,,,,,,,,,500-800, C,0.5, C,10,"CH4 as reducer, O2 as oxidiser",,,,,,
books-and-others-murug,IRON-CONTAINING PEROVSKITE MATERIALS FOR STABLE HYDROGEN PRODUCTION BY CHEMICAL LOOPING WATER SPLITTING,IRON-CONTAINING PEROVSKITE MATERIALS FOR STABLE HYDROGEN PRODUCTION BY CHEMICAL LOOPING WATER SPLITTING,,page223,NiO,NiO,,,,,,,,,,,,,,824-925, C,,,,"CH4, O2",,,,,,
books-and-others-murug,IRON-CONTAINING PEROVSKITE MATERIALS FOR STABLE HYDROGEN PRODUCTION BY CHEMICAL LOOPING WATER SPLITTING,IRON-CONTAINING PEROVSKITE MATERIALS FOR STABLE HYDROGEN PRODUCTION BY CHEMICAL LOOPING WATER SPLITTING,,page223,NiO,NiO,,,,,,,,,,,,,,800-950, C,,,1,"CH4 with H2O, O2",,,,,,
books-and-others-murug,IRON-CONTAINING PEROVSKITE MATERIALS FOR STABLE HYDROGEN PRODUCTION BY CHEMICAL LOOPING WATER SPLITTING,IRON-CONTAINING PEROVSKITE MATERIALS FOR STABLE HYDROGEN PRODUCTION BY CHEMICAL LOOPING WATER SPLITTING,,page223,NiO,NiO,,,,,,,,,,,,,,950, C,,,,"CH4, O2",,,,,,
books-and-others-murug,IRON-CONTAINING PEROVSKITE MATERIALS FOR STABLE HYDROGEN PRODUCTION BY CHEMICAL LOOPING WATER SPLITTING,IRON-CONTAINING PEROVSKITE MATERIALS FOR STABLE HYDROGEN PRODUCTION BY CHEMICAL LOOPING WATER SPLITTING,,page223,NiO,NiO,,,,,,,,,,,,,,750-900, C,,,,"CH4, O2",,,,,,
books-and-others-murug,IRON-CONTAINING PEROVSKITE MATERIALS FOR STABLE HYDROGEN PRODUCTION BY CHEMICAL LOOPING WATER SPLITTING,IRON-CONTAINING PEROVSKITE MATERIALS FOR STABLE HYDROGEN PRODUCTION BY CHEMICAL LOOPING WATER SPLITTING,,page224,NiO,NiO,,,,,,,,,,,,,,800-950, C,1500, C,,"CH4 with H2O as reducer, O2 as oxidiser",,,,,,
books-and-others-murug,IRON-CONTAINING PEROVSKITE MATERIALS FOR STABLE HYDROGEN PRODUCTION BY CHEMICAL LOOPING WATER SPLITTING,IRON-CONTAINING PEROVSKITE MATERIALS FOR STABLE HYDROGEN PRODUCTION BY CHEMICAL LOOPING WATER SPLITTING,,page224,NiO,NiO,,,,,,,,,,,,,,800-950, C,,,,"CH4 with H2O as reducer, O2 as oxidiser",,,,,,
books-and-others-murug,IRON-CONTAINING PEROVSKITE MATERIALS FOR STABLE HYDROGEN PRODUCTION BY CHEMICAL LOOPING WATER SPLITTING,IRON-CONTAINING PEROVSKITE MATERIALS FOR STABLE HYDROGEN PRODUCTION BY CHEMICAL LOOPING WATER SPLITTING,,page224,NiO,NiO,,,,,,,,,,,,,,750-900, C,65000, C,,"CH4 as reducer, O2 as oxidiser",,,,,,
books-and-others-murug,IRON-CONTAINING PEROVSKITE MATERIALS FOR STABLE HYDROGEN PRODUCTION BY CHEMICAL LOOPING WATER SPLITTING,IRON-CONTAINING PEROVSKITE MATERIALS FOR STABLE HYDROGEN PRODUCTION BY CHEMICAL LOOPING WATER SPLITTING,,page224,NiO,NiO,,,,,,,,,,,,,,600-700, C,40, C,6,"Waste cooking oil with H2O as reducer, O2 as oxidiser",,,,,,
books-and-others-murug,IRON-CONTAINING PEROVSKITE MATERIALS FOR STABLE HYDROGEN PRODUCTION BY CHEMICAL LOOPING WATER SPLITTING,IRON-CONTAINING PEROVSKITE MATERIALS FOR STABLE HYDROGEN PRODUCTION BY CHEMICAL LOOPING WATER SPLITTING,,page223,Rh and Pt CeO2/Al2O3,Rh and Pt CeO2/Al2O3,,,,,,,,,,,,,,700, C,,,1,"CH4, O2 and CO2",,,,,,
books-and-others-eth-5088,Perovskites as Material Class for 2-step Thermochemical Solar to-Fuel Conversion. Using Thermodynamic Principles for Design and Assessment of New Materials,ETH Dissertation,https://doi.org/10.3929/ethz-a-010893151,,CeO2,CeO2,,,,,,,,,,,,,,,,,,,,,,,,,
books-and-others-eth-5088,Perovskites as Material Class for 2-step Thermochemical Solar to-Fuel Conversion. Using Thermodynamic Principles for Design and Assessment of New Materials,ETH Dissertation,https://doi.org/10.3929/ethz-a-010893151,page40,La0.5Sr0.5MnO3,La0.5Sr0.5MnO3,La,Sr,,0.5,0.5,,Mn,,,1,,,,1050-1400, C,,,,CO2 used as oxidant,CO,215,µmol/g,,,
books-and-others-eth-5088,Perovskites as Material Class for 2-step Thermochemical Solar to-Fuel Conversion. Using Thermodynamic Principles for Design and Assessment of New Materials,ETH Dissertation,https://doi.org/10.3929/ethz-a-010893151,page91,La0.5Sr0.5MnO3,La0.5Sr0.5MnO3,La,Sr,,0.5,0.5,,Mn,,,1,,,,1050-1400, C,,,,,CO,215,µmol/g,,,
books-and-others-eth-5088,Perovskites as Material Class for 2-step Thermochemical Solar to-Fuel Conversion. Using Thermodynamic Principles for Design and Assessment of New Materials,ETH Dissertation,https://doi.org/10.3929/ethz-a-010893151,page40,La0.65Sr0.35MnO3,La0.65Sr0.35MnO3,La,Sr,,0.65,0.35,,Mn,,,1,,,,1050-1400, C,,,,CO2 used as oxidant,CO,198,µmol/g,,,
books-and-others-eth-5088,Perovskites as Material Class for 2-step Thermochemical Solar to-Fuel Conversion. Using Thermodynamic Principles for Design and Assessment of New Materials,ETH Dissertation,https://doi.org/10.3929/ethz-a-010893151,page91,La0.65Sr0.35MnO3,La0.65Sr0.35MnO3,La,Sr,,0.65,0.35,,Mn,,,1,,,,1050-1400, C,,,,,CO,198,µmol/g,,,
books-and-others-eth-5088,Perovskites as Material Class for 2-step Thermochemical Solar to-Fuel Conversion. Using Thermodynamic Principles for Design and Assessment of New Materials,ETH Dissertation,https://doi.org/10.3929/ethz-a-010893151,,La0.6Sr0.4Cr0.8Co0.2O3,La0.6Sr0.4Cr0.8Co0.2O3,La,Sr,,0.6,0.4,,Cr,Co,,0.8,0.2,,,,,,,,,,,,,,
books-and-others-eth-5088,Perovskites as Material Class for 2-step Thermochemical Solar to-Fuel Conversion. Using Thermodynamic Principles for Design and Assessment of New Materials,ETH Dissertation,https://doi.org/10.3929/ethz-a-010893151,page40,La0.6Sr0.4MnO3,La0.6Sr0.4MnO3,La,Sr,,0.6,0.4,,Mn,,,1,,,,800-1400, C,,,,H2O used as oxidant,H2,102,µmol/g,,,
books-and-others-eth-5088,Perovskites as Material Class for 2-step Thermochemical Solar to-Fuel Conversion. Using Thermodynamic Principles for Design and Assessment of New Materials,ETH Dissertation,https://doi.org/10.3929/ethz-a-010893151,page91,La0.6Sr0.4MnO3,La0.6Sr0.4MnO3,La,Sr,,0.6,0.4,,Mn,,,1,,,,800-1400, C,,,,,H2,102,µmol/g,,,
books-and-others-eth-5088,Perovskites as Material Class for 2-step Thermochemical Solar to-Fuel Conversion. Using Thermodynamic Principles for Design and Assessment of New Materials,ETH Dissertation,https://doi.org/10.3929/ethz-a-010893151,page40,La0.7Sr0.3MnO3,La0.7Sr0.3MnO3,La,Sr,,0.7,0.3,,Mn,,,1,,,,800-1400, C,,,,H2O used as oxidant,H2,65,µmol/g,,,
books-and-others-eth-5088,Perovskites as Material Class for 2-step Thermochemical Solar to-Fuel Conversion. Using Thermodynamic Principles for Design and Assessment of New Materials,ETH Dissertation,https://doi.org/10.3929/ethz-a-010893151,page91,La0.7Sr0.3MnO3,La0.7Sr0.3MnO3,La,Sr,,0.7,0.3,,Mn,,,1,,,,800-1400, C,,,,,H2,65,µmol/g,,,
books-and-others-eth-5088,Perovskites as Material Class for 2-step Thermochemical Solar to-Fuel Conversion. Using Thermodynamic Principles for Design and Assessment of New Materials,ETH Dissertation,https://doi.org/10.3929/ethz-a-010893151,page40,La0.8Sr0.2MnO3,La0.8Sr0.2MnO3,La,Sr,,0.8,0.2,,Mn,,,1,,,,800-1400, C,,,,H2O used as oxidant,H2,33,µmol/g,,,
books-and-others-eth-5088,Perovskites as Material Class for 2-step Thermochemical Solar to-Fuel Conversion. Using Thermodynamic Principles for Design and Assessment of New Materials,ETH Dissertation,https://doi.org/10.3929/ethz-a-010893151,page91,La0.8Sr0.2MnO3,La0.8Sr0.2MnO3,La,Sr,,0.8,0.2,,Mn,,,1,,,,800-1400, C,,,,,H2,33,µmol/g,,,
books-and-others-eth-5088,Perovskites as Material Class for 2-step Thermochemical Solar to-Fuel Conversion. Using Thermodynamic Principles for Design and Assessment of New Materials,ETH Dissertation,https://doi.org/10.3929/ethz-a-010893151,page40,La0.9Sr0.1MnO3,La0.9Sr0.1MnO3,La,Sr,,0.9,0.1,,Mn,,,1,,,,800-1400, C,,,,H2O used as oxidant,H2,10,µmol/g,,,
books-and-others-eth-5088,Perovskites as Material Class for 2-step Thermochemical Solar to-Fuel Conversion. Using Thermodynamic Principles for Design and Assessment of New Materials,ETH Dissertation,https://doi.org/10.3929/ethz-a-010893151,page91,La0.9Sr0.1MnO3,La0.9Sr0.1MnO3,La,Sr,,0.9,0.1,,Mn,,,1,,,,800-1400, C,,,,,H2,10,µmol/g,,,
books-and-others-cky2014,An Exploration of Perovskite Materials for Thermochemical Water Splitting,An Exploration of Perovskite Materials for Thermochemical Water Splitting,,page133,CeO2,CeO2,,,,,,,,,,,,,,,,,,,,H2,32,µmol/g,H2,0.72,ml/g
books-and-others-cky2014,An Exploration of Perovskite Materials for Thermochemical Water Splitting,An Exploration of Perovskite Materials for Thermochemical Water Splitting,,page133,La0.4Sr0.6Mn0.6AI0.4O3,La0.4Sr0.6Mn0.6Al0.4O3,La,Sr,,0.4,0.6,,Mn,Al,,0.6,0.4,,,,,,,,,H2,277,µmol/g,H2,6.2,ml/g
books-and-others-cky2014,An Exploration of Perovskite Materials for Thermochemical Water Splitting,An Exploration of Perovskite Materials for Thermochemical Water Splitting,,page133,La0.6Sr0.4Mn0.4Al0.6O3,La0.6Sr0.4Mn0.4Al0.6O3,La,Sr,,0.6,0.4,,Mn,Al,,0.4,0.6,,,,,,,,,H2,220,µmol/g,H2,4.93,ml/g
books-and-others-cky2014,An Exploration of Perovskite Materials for Thermochemical Water Splitting,An Exploration of Perovskite Materials for Thermochemical Water Splitting,,page133,La0.6Sr0.4Mn0.6AI0.4O3,La0.6Sr0.4Mn0.6Al0.4O3,La,Sr,,0.6,0.4,,Mn,Al,,0.6,0.4,,,,,,,,,H2,307,µmol/g,H2,6.88,ml/g
books-and-others-2021perp,Solar fuels production by CO2 and H2O splitting via thermochemical processes,Universite de Perpignan Thesis,https://theses.hal.science/tel-03917374,page214,CeO2-10% CSM,10CeO2/Ca0.5Sr0.5MnO3,,,,,,,,,,,,,,,,,,1,,O2,172,µmol/g,CO,129,µmol/g
books-and-others-2021perp,Solar fuels production by CO2 and H2O splitting via thermochemical processes,Universite de Perpignan Thesis,https://theses.hal.science/tel-03917374,page214,CeO2-10% CSM,10CeO2/Ca0.5Sr0.5MnO3,,,,,,,,,,,,,,,,,,2,,O2,74,µmol/g,CO,137,µmol/g
books-and-others-2021perp,Solar fuels production by CO2 and H2O splitting via thermochemical processes,Universite de Perpignan Thesis,https://theses.hal.science/tel-03917374,page214,CeO2-10% LSMMg,10CeO2/La0.5Sr0.5Mn0.9Mg0.1O3,,,,,,,,,,,,,,,,,,1,,O2,45,µmol/g,CO,83,µmol/g
books-and-others-2021perp,Solar fuels production by CO2 and H2O splitting via thermochemical processes,Universite de Perpignan Thesis,https://theses.hal.science/tel-03917374,page214,CeO2-10% LSMMg,10CeO2/La0.5Sr0.5Mn0.9Mg0.1O3,,,,,,,,,,,,,,,,,,2,,O2,57,µmol/g,CO,98,µmol/g
books-and-others-2021perp,Solar fuels production by CO2 and H2O splitting via thermochemical processes,Universite de Perpignan Thesis,https://theses.hal.science/tel-03917374,page214,CeO2-10% YSM,10CeO2/Y0.5Sr0.5MnO3,,,,,,,,,,,,,,,,,,1,,O2,117,µmol/g,CO,123,µmol/g
books-and-others-2021perp,Solar fuels production by CO2 and H2O splitting via thermochemical processes,Universite de Perpignan Thesis,https://theses.hal.science/tel-03917374,page214,CeO2-10% YSM,10CeO2/Y0.5Sr0.5MnO3,,,,,,,,,,,,,,,,,,2,,O2,71,µmol/g,CO,129,µmol/g
books-and-others-2021perp,Solar fuels production by CO2 and H2O splitting via thermochemical processes,Universite de Perpignan Thesis,https://theses.hal.science/tel-03917374,page196,Ba0.5Sr0.5FeO3,Ba0.5Sr0.5FeO3,Ba,Sr,,0.5,0.5,,Fe,,,1,,,,1000, C,1000, C,,Reduction under Ar; Oxidation: 50% CO2 in Ar,H2/Co,136,µmol/g,O2,582,µmol/g
books-and-others-2021perp,Solar fuels production by CO2 and H2O splitting via thermochemical processes,Universite de Perpignan Thesis,https://theses.hal.science/tel-03917374,page198,BaCeMn,BaCe0.5Mn0.5O3,Ba,,,1,,,Ce,Mn,,0.5,0.5,,,,,,,1,,O2,220,µmol/g,CO,154,µmol/g
books-and-others-2021perp,Solar fuels production by CO2 and H2O splitting via thermochemical processes,Universite de Perpignan Thesis,https://theses.hal.science/tel-03917374,page198,BaCeMn,BaCe0.5Mn0.5O3,Ba,,,1,,,Ce,Mn,,0.5,0.5,,,,,,,2,,O2,217,µmol/g,CO,110,µmol/g
books-and-others-2021perp,Solar fuels production by CO2 and H2O splitting via thermochemical processes,Universite de Perpignan Thesis,https://theses.hal.science/tel-03917374,,Ca0.5Sr0.5Mn0.5Fe0.5O3,Ca0.5Sr0.5Mn0.5Fe0.5O3,Ca,Sr,,0.5,0.5,,Mn,Fe,,0.5,0.5,,,,,,,,,,,,,,
books-and-others-2021perp,Solar fuels production by CO2 and H2O splitting via thermochemical processes,Universite de Perpignan Thesis,https://theses.hal.science/tel-03917374,,Ca0.5Sr0.5MnO3,Ca0.5Sr0.5MnO3,Ca,Sr,,0.5,0.5,,Mn,,,1,,,,,,,,,,,,,,,
books-and-others-2021perp,Solar fuels production by CO2 and H2O splitting via thermochemical processes,Universite de Perpignan Thesis,https://theses.hal.science/tel-03917374,page198,CeZrA1O2,Ce0.63Zr0.27Al0.1O2,,,,,,,,,,,,,,,,,,1,,O2,129,µmol/g,CO,86,µmol/g
books-and-others-2021perp,Solar fuels production by CO2 and H2O splitting via thermochemical processes,Universite de Perpignan Thesis,https://theses.hal.science/tel-03917374,page198,CeZrA1O2,Ce0.63Zr0.27Al0.1O2,,,,,,,,,,,,,,,,,,2,,O2,78,µmol/g,CO,57,µmol/g
books-and-others-2021perp,Solar fuels production by CO2 and H2O splitting via thermochemical processes,Universite de Perpignan Thesis,https://theses.hal.science/tel-03917374,page198,CeZr37O2,Ce0.63Zr0.37O2,,,,,,,,,,,,,,,,,,1,,O2,176,µmol/g,CO,72,µmol/g
books-and-others-2021perp,Solar fuels production by CO2 and H2O splitting via thermochemical processes,Universite de Perpignan Thesis,https://theses.hal.science/tel-03917374,page198,CeZr37O2,Ce0.63Zr0.37O2,,,,,,,,,,,,,,,,,,2,,O2,47,µmol/g,CO,69,µmol/g
books-and-others-2021perp,Solar fuels production by CO2 and H2O splitting via thermochemical processes,Universite de Perpignan Thesis,https://theses.hal.science/tel-03917374,page145,Ce0.75Zr0.25O2,Ce0.75Zr0.25O2,,,,,,,,,,,,,,1045, C,1450, C,,TGA,H2,5.4,ml/g,,,
books-and-others-2021perp,Solar fuels production by CO2 and H2O splitting via thermochemical processes,Universite de Perpignan Thesis,https://theses.hal.science/tel-03917374,,Ce0.85Hf0.15O2,Ce0.85Hf0.15O2,,,,,,,,,,,,,,,,,,,,,,,,,
books-and-others-2021perp,Solar fuels production by CO2 and H2O splitting via thermochemical processes,Universite de Perpignan Thesis,https://theses.hal.science/tel-03917374,page198,CeZr15O2,Ce0.85Zr0.15O2,,,,,,,,,,,,,,,,,,1,,O2,116,µmol/g,CO,144,µmol/g
books-and-others-2021perp,Solar fuels production by CO2 and H2O splitting via thermochemical processes,Universite de Perpignan Thesis,https://theses.hal.science/tel-03917374,page198,CeZr15O2,Ce0.85Zr0.15O2,,,,,,,,,,,,,,,,,,2,,O2,79,µmol/g,CO,152,µmol/g
books-and-others-2021perp,Solar fuels production by CO2 and H2O splitting via thermochemical processes,Universite de Perpignan Thesis,https://theses.hal.science/tel-03917374,,Ce0.8Hf0.2O2,Ce0.8Hf0.2O2,,,,,,,,,,,,,,,,,,,,,,,,,
books-and-others-2021perp,Solar fuels production by CO2 and H2O splitting via thermochemical processes,Universite de Perpignan Thesis,https://theses.hal.science/tel-03917374,,Ce0.95Hf0.05O2,Ce0.95Hf0.05O2,,,,,,,,,,,,,,,,,,,,,,,,,
books-and-others-2021perp,Solar fuels production by CO2 and H2O splitting via thermochemical processes,Universite de Perpignan Thesis,https://theses.hal.science/tel-03917374,,Ce0.9Hf0.1O2,Ce0.9Hf0.1O2,,,,,,,,,,,,,,,,,,,,,,,,,
books-and-others-2021perp,Solar fuels production by CO2 and H2O splitting via thermochemical processes,Universite de Perpignan Thesis,https://theses.hal.science/tel-03917374,page214,CeO2-50% CSM,CeO2/Ca0.5Sr0.5MnO3,,,,,,,,,,,,,,,,,,1,,O2,652,µmol/g,CO,151,µmol/g
books-and-others-2021perp,Solar fuels production by CO2 and H2O splitting via thermochemical processes,Universite de Perpignan Thesis,https://theses.hal.science/tel-03917374,page214,CeO2-50% CSM,CeO2/Ca0.5Sr0.5MnO3,,,,,,,,,,,,,,,,,,2,,O2,93,µmol/g,CO,166,µmol/g
books-and-others-2021perp,Solar fuels production by CO2 and H2O splitting via thermochemical processes,Universite de Perpignan Thesis,https://theses.hal.science/tel-03917374,page145,CeO2-xFe2O3 (Ce:Fe = 8.9:1.1),CeO2/Fe2O3,,,,,,,,,,,,,,1000, C,1400, C,,IR-image heating,H2,1.9,ml/g,,,
books-and-others-2021perp,Solar fuels production by CO2 and H2O splitting via thermochemical processes,Universite de Perpignan Thesis,https://theses.hal.science/tel-03917374,page214,CeO2-50% LSMMg,CeO2/La0.5Sr0.5Mn0.9Mg0.1O3,,,,,,,,,,,,,,,,,,1,,O2,120,µmol/g,CO,178,µmol/g
books-and-others-2021perp,Solar fuels production by CO2 and H2O splitting via thermochemical processes,Universite de Perpignan Thesis,https://theses.hal.science/tel-03917374,page214,CeO2-50% LSMMg,CeO2/La0.5Sr0.5Mn0.9Mg0.1O3,,,,,,,,,,,,,,,,,,2,,O2,124,µmol/g,CO,163,µmol/g
books-and-others-2021perp,Solar fuels production by CO2 and H2O splitting via thermochemical processes,Universite de Perpignan Thesis,https://theses.hal.science/tel-03917374,page131,Inert zirconia foam with CeO2 coating,CeO2/ZrO2,,,,,,,,,,,,,,900-1100, C,1400-1600, C,,,H2,116,µmol/g,,,
books-and-others-2021perp,Solar fuels production by CO2 and H2O splitting via thermochemical processes,Universite de Perpignan Thesis,https://theses.hal.science/tel-03917374,page123,CF-OG,CeO2,,,,,,,,,,,,,,,,,,1,,O2,66,µmol/g,CO,93,µmol/g
books-and-others-2021perp,Solar fuels production by CO2 and H2O splitting via thermochemical processes,Universite de Perpignan Thesis,https://theses.hal.science/tel-03917374,page123,CF-OG,CeO2,,,,,,,,,,,,,,,,,,2,,O2,56,µmol/g,CO,100,µmol/g
books-and-others-2021perp,Solar fuels production by CO2 and H2O splitting via thermochemical processes,Universite de Perpignan Thesis,https://theses.hal.science/tel-03917374,page123,CF-OGP,CeO2,,,,,,,,,,,,,,,,,,1,,O2,57,µmol/g,CO,93,µmol/g
books-and-others-2021perp,Solar fuels production by CO2 and H2O splitting via thermochemical processes,Universite de Perpignan Thesis,https://theses.hal.science/tel-03917374,page123,CF-OGP,CeO2,,,,,,,,,,,,,,,,,,2,,O2,51,µmol/g,CO,95,µmol/g
books-and-others-2021perp,Solar fuels production by CO2 and H2O splitting via thermochemical processes,Universite de Perpignan Thesis,https://theses.hal.science/tel-03917374,page131,Ceria felt,CeO2,,,,,,,,,,,,,,927, C,1460-1647, C,,,CO2/H2O,1.9,mL/min/g,CO2/H2O,262,µmol/g
books-and-others-2021perp,Solar fuels production by CO2 and H2O splitting via thermochemical processes,Universite de Perpignan Thesis,https://theses.hal.science/tel-03917374,page131,Ceria foam,CeO2,,,,,,,,,,,,,,1000, C,1420, C,,,CO,0.13,mL/min/g,CO,65,µmol/g
books-and-others-2021perp,Solar fuels production by CO2 and H2O splitting via thermochemical processes,Universite de Perpignan Thesis,https://theses.hal.science/tel-03917374,page131,Porous monolithic ceria,CeO2,,,,,,,,,,,,,,900, C,1420-1640, C,,,CO,4.6,mL/min/g,CO,192,µmol/g
books-and-others-2021perp,Solar fuels production by CO2 and H2O splitting via thermochemical processes,Universite de Perpignan Thesis,https://theses.hal.science/tel-03917374,page131,Dual-scale porosity ceria foam,CeO2,,,,,,,,,,,,,,700-1000, C,1450-1500, C,,Pred= 10 mbar,CO,1.2,mL/min/g,CO,276,µmol/g
books-and-others-2021perp,Solar fuels production by CO2 and H2O splitting via thermochemical processes,Universite de Perpignan Thesis,https://theses.hal.science/tel-03917374,page131,Microstructured ceria foam,CeO2,,,,,,,,,,,,,,796-1008, C,1400, C,,,CO/H2,8.36,mL/min/g,CO/H2,254,µmol/g
books-and-others-2021perp,Solar fuels production by CO2 and H2O splitting via thermochemical processes,Universite de Perpignan Thesis,https://theses.hal.science/tel-03917374,page131,Commercial fibrous ceria particles,CeO2,,,,,,,,,,,,,,800, C,1500, C,,,CO,8.4,mL/min/g,CO,51,µmol/g
books-and-others-2021perp,Solar fuels production by CO2 and H2O splitting via thermochemical processes,Universite de Perpignan Thesis,https://theses.hal.science/tel-03917374,page138,CTCe19,CeO2,,,,,,,,,,,,,,,,,,1,,O2,51,µmol/g,CO,86,µmol/g
books-and-others-2021perp,Solar fuels production by CO2 and H2O splitting via thermochemical processes,Universite de Perpignan Thesis,https://theses.hal.science/tel-03917374,page138,CTCe19,CeO2,,,,,,,,,,,,,,,,,,2,,O2,51,µmol/g,CO,98,µmol/g
books-and-others-2021perp,Solar fuels production by CO2 and H2O splitting via thermochemical processes,Universite de Perpignan Thesis,https://theses.hal.science/tel-03917374,page138,CeF,CeO2,,,,,,,,,,,,,,,,,,1,,O2,47,µmol/g,CO,83,µmol/g
books-and-others-2021perp,Solar fuels production by CO2 and H2O splitting via thermochemical processes,Universite de Perpignan Thesis,https://theses.hal.science/tel-03917374,page138,CeF,CeO2,,,,,,,,,,,,,,,,,,2,,O2,53,µmol/g,CO,99,µmol/g
books-and-others-2021perp,Solar fuels production by CO2 and H2O splitting via thermochemical processes,Universite de Perpignan Thesis,https://theses.hal.science/tel-03917374,page138,CeFB,CeO2,,,,,,,,,,,,,,,,,,1,,O2,47,µmol/g,CO,99,µmol/g
books-and-others-2021perp,Solar fuels production by CO2 and H2O splitting via thermochemical processes,Universite de Perpignan Thesis,https://theses.hal.science/tel-03917374,page138,CeFB,CeO2,,,,,,,,,,,,,,,,,,2,,O2,49,µmol/g,CO,99,µmol/g
books-and-others-2021perp,Solar fuels production by CO2 and H2O splitting via thermochemical processes,Universite de Perpignan Thesis,https://theses.hal.science/tel-03917374,page138,CeP,CeO2,,,,,,,,,,,,,,,,,,1,,O2,32,µmol/g,CO,56,µmol/g
books-and-others-2021perp,Solar fuels production by CO2 and H2O splitting via thermochemical processes,Universite de Perpignan Thesis,https://theses.hal.science/tel-03917374,page138,CeP,CeO2,,,,,,,,,,,,,,,,,,2,,O2,46,µmol/g,CO,74,µmol/g
books-and-others-2021perp,Solar fuels production by CO2 and H2O splitting via thermochemical processes,Universite de Perpignan Thesis,https://theses.hal.science/tel-03917374,page138,CeMS,CeO2,,,,,,,,,,,,,,,,,,1,,O2,49,µmol/g,CO,96,µmol/g
books-and-others-2021perp,Solar fuels production by CO2 and H2O splitting via thermochemical processes,Universite de Perpignan Thesis,https://theses.hal.science/tel-03917374,page138,CeMS,CeO2,,,,,,,,,,,,,,,,,,2,,O2,50,µmol/g,CO,99,µmol/g
books-and-others-2021perp,Solar fuels production by CO2 and H2O splitting via thermochemical processes,Universite de Perpignan Thesis,https://theses.hal.science/tel-03917374,page145,CeO2,CeO2,,,,,,,,,,,,,,1050, C,1400, C,,TGA,H2,2.6,ml/g,,,
books-and-others-2021perp,Solar fuels production by CO2 and H2O splitting via thermochemical processes,Universite de Perpignan Thesis,https://theses.hal.science/tel-03917374,page145,CeO2,CeO2,,,,,,,,,,,,,,1000, C,1400, C,,IR-heating,H2,0.33,ml/g,,,
books-and-others-2021perp,Solar fuels production by CO2 and H2O splitting via thermochemical processes,Universite de Perpignan Thesis,https://theses.hal.science/tel-03917374,page145,CeO2,CeO2,,,,,,,,,,,,,,900, C,1450, C,,Xe-arcs,H2,4.18,ml/g,,,
books-and-others-2021perp,Solar fuels production by CO2 and H2O splitting via thermochemical processes,Universite de Perpignan Thesis,https://theses.hal.science/tel-03917374,page145,CeO2,CeO2,,,,,,,,,,,,,,500, C,1500, C,,IR-heating,H2,3.19,ml/g,,,
books-and-others-2021perp,Solar fuels production by CO2 and H2O splitting via thermochemical processes,Universite de Perpignan Thesis,https://theses.hal.science/tel-03917374,page145,CTCe17,CeO2,,,,,,,,,,,,,,1050, C,1400, C,,Solar-heating,H2,3.3,ml/g,,,
books-and-others-2021perp,Solar fuels production by CO2 and H2O splitting via thermochemical processes,Universite de Perpignan Thesis,https://theses.hal.science/tel-03917374,page145,CTCe19,CeO2,,,,,,,,,,,,,,1050, C,1400, C,,Solar-heating,H2,2.6,ml/g,,,
books-and-others-2021perp,Solar fuels production by CO2 and H2O splitting via thermochemical processes,Universite de Perpignan Thesis,https://theses.hal.science/tel-03917374,page145,CeF,CeO2,,,,,,,,,,,,,,1050, C,1400, C,,Solar-heating,H2,2.5,ml/g,,,
books-and-others-2021perp,Solar fuels production by CO2 and H2O splitting via thermochemical processes,Universite de Perpignan Thesis,https://theses.hal.science/tel-03917374,page151,CTCe19,CeO2,,,,,,,,,,,,,,,,,,,Continuous onsun operation (h): 20.0,O2,0.031,L/cycle,H2,0.026,L/cycle
books-and-others-2021perp,Solar fuels production by CO2 and H2O splitting via thermochemical processes,Universite de Perpignan Thesis,https://theses.hal.science/tel-03917374,page151,CeF,CeO2,,,,,,,,,,,,,,,,,,,Continuous onsun operation (h): 11.0,O2,0.060,L/cycle,H2,0.076,L/cycle
books-and-others-2021perp,Solar fuels production by CO2 and H2O splitting via thermochemical processes,Universite de Perpignan Thesis,https://theses.hal.science/tel-03917374,page151,CeFB,CeO2,,,,,,,,,,,,,,,,,,,Continuous onsun operation (h): 10.0,O2,0.109,L/cycle,H2,0.140,L/cycle
books-and-others-2021perp,Solar fuels production by CO2 and H2O splitting via thermochemical processes,Universite de Perpignan Thesis,https://theses.hal.science/tel-03917374,page151,CeP,CeO2,,,,,,,,,,,,,,,,,,,Continuous onsun operation (h): 18.0,O2,0.127,L/cycle,H2,0.099,L/cycle
books-and-others-2021perp,Solar fuels production by CO2 and H2O splitting via thermochemical processes,Universite de Perpignan Thesis,https://theses.hal.science/tel-03917374,page151,CeMS,CeO2,,,,,,,,,,,,,,,,,,,Continuous onsun operation (h): 32.0,O2,0.141,L/cycle,H2,0.068,L/cycle
books-and-others-2021perp,Solar fuels production by CO2 and H2O splitting via thermochemical processes,Universite de Perpignan Thesis,https://theses.hal.science/tel-03917374,page164,UC,CeO2,,,,,,,,,,,,,,,,1496, C,,CO2 as oxidant,O2,0.02,µmol/cm2/s,CO,0.04,µmol/cm2/s
books-and-others-2021perp,Solar fuels production by CO2 and H2O splitting via thermochemical processes,Universite de Perpignan Thesis,https://theses.hal.science/tel-03917374,page164,UC,CeO2,,,,,,,,,,,,,,,,1497, C,,CO2 as oxidant,O2,0.01,µmol/cm2/s,CO,0.03,µmol/cm2/s
books-and-others-2021perp,Solar fuels production by CO2 and H2O splitting via thermochemical processes,Universite de Perpignan Thesis,https://theses.hal.science/tel-03917374,page164,UC,CeO2,,,,,,,,,,,,,,,,1496, C,,CO2 as oxidant,O2,0.01,µmol/cm2/s,CO,0.02,µmol/cm2/s
books-and-others-2021perp,Solar fuels production by CO2 and H2O splitting via thermochemical processes,Universite de Perpignan Thesis,https://theses.hal.science/tel-03917374,page164,UC,CeO2,,,,,,,,,,,,,,,,1501, C,,CO2 as oxidant,O2,0.02,µmol/cm2/s,CO,0.04,µmol/cm2/s
books-and-others-2021perp,Solar fuels production by CO2 and H2O splitting via thermochemical processes,Universite de Perpignan Thesis,https://theses.hal.science/tel-03917374,page164,UC,CeO2,,,,,,,,,,,,,,,,1499, C,,CO2 as oxidant,O2,0.03,µmol/cm2/s,CO,0.05,µmol/cm2/s
books-and-others-2021perp,Solar fuels production by CO2 and H2O splitting via thermochemical processes,Universite de Perpignan Thesis,https://theses.hal.science/tel-03917374,page164,UC,CeO2,,,,,,,,,,,,,,,,1548, C,,CO2 as oxidant,O2,0.04,µmol/cm2/s,CO,0.07,µmol/cm2/s
books-and-others-2021perp,Solar fuels production by CO2 and H2O splitting via thermochemical processes,Universite de Perpignan Thesis,https://theses.hal.science/tel-03917374,page164,UC,CeO2,,,,,,,,,,,,,,,,1547, C,,CO2 as oxidant,O2,0.03,µmol/cm2/s,CO,0.06,µmol/cm2/s
books-and-others-2021perp,Solar fuels production by CO2 and H2O splitting via thermochemical processes,Universite de Perpignan Thesis,https://theses.hal.science/tel-03917374,page164,UC,CeO2,,,,,,,,,,,,,,,,1499, C,,CO2 as oxidant,O2,0.02,µmol/cm2/s,CO,0.04,µmol/cm2/s
books-and-others-2021perp,Solar fuels production by CO2 and H2O splitting via thermochemical processes,Universite de Perpignan Thesis,https://theses.hal.science/tel-03917374,page164,UC,CeO2,,,,,,,,,,,,,,,,1448, C,,CO2 as oxidant,O2,0.01,µmol/cm2/s,CO,0.02,µmol/cm2/s
books-and-others-2021perp,Solar fuels production by CO2 and H2O splitting via thermochemical processes,Universite de Perpignan Thesis,https://theses.hal.science/tel-03917374,page164,PCC1,CeO2,,,,,,,,,,,,,,,,1499, C,,CO2 as oxidant,O2,0.02,µmol/cm2/s,CO,0.04,µmol/cm2/s
books-and-others-2021perp,Solar fuels production by CO2 and H2O splitting via thermochemical processes,Universite de Perpignan Thesis,https://theses.hal.science/tel-03917374,page164,PCC1,CeO2,,,,,,,,,,,,,,,,1508, C,,CO2 as oxidant,O2,0.03,µmol/cm2/s,CO,0.06,µmol/cm2/s
books-and-others-2021perp,Solar fuels production by CO2 and H2O splitting via thermochemical processes,Universite de Perpignan Thesis,https://theses.hal.science/tel-03917374,page164,PCC1,CeO2,,,,,,,,,,,,,,,,1501, C,,CO2 as oxidant,O2,0.04,µmol/cm2/s,CO,0.09,µmol/cm2/s
books-and-others-2021perp,Solar fuels production by CO2 and H2O splitting via thermochemical processes,Universite de Perpignan Thesis,https://theses.hal.science/tel-03917374,page164,PCC1,CeO2,,,,,,,,,,,,,,,,1553, C,,CO2 as oxidant,O2,0.07,µmol/cm2/s,CO,0.13,µmol/cm2/s
books-and-others-2021perp,Solar fuels production by CO2 and H2O splitting via thermochemical processes,Universite de Perpignan Thesis,https://theses.hal.science/tel-03917374,page164,PCC1,CeO2,,,,,,,,,,,,,,,,1548, C,,CO2 as oxidant,O2,0.04,µmol/cm2/s,CO,0.08,µmol/cm2/s
books-and-others-2021perp,Solar fuels production by CO2 and H2O splitting via thermochemical processes,Universite de Perpignan Thesis,https://theses.hal.science/tel-03917374,page164,PCC1,CeO2,,,,,,,,,,,,,,,,1548, C,,CO2/H2O as oxidant,O2,0.03,µmol/cm2/s,CO,0.05,µmol/cm2/s
books-and-others-2021perp,Solar fuels production by CO2 and H2O splitting via thermochemical processes,Universite de Perpignan Thesis,https://theses.hal.science/tel-03917374,page164,PCC1,CeO2,,,,,,,,,,,,,,,,1550, C,,H2O as oxidant,O2,0.03,µmol/cm2/s,H2,0.05,µmol/cm2/s
books-and-others-2021perp,Solar fuels production by CO2 and H2O splitting via thermochemical processes,Universite de Perpignan Thesis,https://theses.hal.science/tel-03917374,page164,PCC2,CeO2,,,,,,,,,,,,,,,,1499, C,,CO2 as oxidant,O2,0.02,µmol/cm2/s,CO,0.04,µmol/cm2/s
books-and-others-2021perp,Solar fuels production by CO2 and H2O splitting via thermochemical processes,Universite de Perpignan Thesis,https://theses.hal.science/tel-03917374,page164,PCC2,CeO2,,,,,,,,,,,,,,,,1499, C,,CO2 as oxidant,O2,0.02,µmol/cm2/s,CO,0.05,µmol/cm2/s
books-and-others-2021perp,Solar fuels production by CO2 and H2O splitting via thermochemical processes,Universite de Perpignan Thesis,https://theses.hal.science/tel-03917374,page164,PCC2,CeO2,,,,,,,,,,,,,,,,1501, C,,CO2 as oxidant,O2,0.03,µmol/cm2/s,CO,0.07,µmol/cm2/s
books-and-others-2021perp,Solar fuels production by CO2 and H2O splitting via thermochemical processes,Universite de Perpignan Thesis,https://theses.hal.science/tel-03917374,page164,PCC2,CeO2,,,,,,,,,,,,,,,,1548, C,,CO2 as oxidant,O2,0.05,µmol/cm2/s,CO,0.1,µmol/cm2/s
books-and-others-2021perp,Solar fuels production by CO2 and H2O splitting via thermochemical processes,Universite de Perpignan Thesis,https://theses.hal.science/tel-03917374,page164,PCC2,CeO2,,,,,,,,,,,,,,,,1547, C,,CO2 as oxidant,O2,0.04,µmol/cm2/s,CO,0.07,µmol/cm2/s
books-and-others-2021perp,Solar fuels production by CO2 and H2O splitting via thermochemical processes,Universite de Perpignan Thesis,https://theses.hal.science/tel-03917374,page164,PCC2,CeO2,,,,,,,,,,,,,,,,1548, C,,CO2 as oxidant,O2,0.02,µmol/cm2/s,CO,0.04,µmol/cm2/s
books-and-others-2021perp,Solar fuels production by CO2 and H2O splitting via thermochemical processes,Universite de Perpignan Thesis,https://theses.hal.science/tel-03917374,page164,PCC2,CeO2,,,,,,,,,,,,,,,,1545, C,,H2O as oxidant,O2,0.02,µmol/cm2/s,H2,0.05,µmol/cm2/s
books-and-others-2021perp,Solar fuels production by CO2 and H2O splitting via thermochemical processes,Universite de Perpignan Thesis,https://theses.hal.science/tel-03917374,page198,CeO2,CeO2,,,,,,,,,,,,,,,,,,1,,O2,55,µmol/g,CO,85,µmol/g
books-and-others-2021perp,Solar fuels production by CO2 and H2O splitting via thermochemical processes,Universite de Perpignan Thesis,https://theses.hal.science/tel-03917374,page198,CeO2,CeO2,,,,,,,,,,,,,,,,,,2,,O2,54,µmol/g,CO,98,µmol/g
books-and-others-2021perp,Solar fuels production by CO2 and H2O splitting via thermochemical processes,Universite de Perpignan Thesis,https://theses.hal.science/tel-03917374,page205,CF-IO foam (m=55.6954 g),CeO2,,,,,,,,,,,,,,967, C,1378, C,1,"Oxidant gas: H2O, Oxidant gas molar fraction: 0.17, Oxidant gas flow rate: 0.25 (1.45) L/min, Ar flow rate during reduction: 1.2 L/min",O2,105,µmol/g,H2,208,µmol/g
books-and-others-2021perp,Solar fuels production by CO2 and H2O splitting via thermochemical processes,Universite de Perpignan Thesis,https://theses.hal.science/tel-03917374,page205,CF-IO foam (m=55.6954 g),CeO2,,,,,,,,,,,,,,1006, C,1417, C,2,"Oxidant gas: H2O, Oxidant gas molar fraction: 0.17, Oxidant gas flow rate: 0.25 (1.45) L/min, Ar flow rate during reduction: 1.2 L/min",O2,109,µmol/g,H2,216,µmol/g
books-and-others-2021perp,Solar fuels production by CO2 and H2O splitting via thermochemical processes,Universite de Perpignan Thesis,https://theses.hal.science/tel-03917374,page205,CF-IO foam (m=55.6954 g),CeO2,,,,,,,,,,,,,,1034, C,1404, C,3,"Oxidant gas: CO2, Oxidant gas molar fraction: 0.25, Oxidant gas flow rate: 0.40 (1.60) L/min, Ar flow rate during reduction: 1.2 L/min",O2,106,µmol/g,CO,213,µmol/g
books-and-others-2021perp,Solar fuels production by CO2 and H2O splitting via thermochemical processes,Universite de Perpignan Thesis,https://theses.hal.science/tel-03917374,page205,CF-IO foam (m=55.6954 g),CeO2,,,,,,,,,,,,,,1032, C,1407, C,4,"Oxidant gas: CO2, Oxidant gas molar fraction: 0.25, Oxidant gas flow rate: 0.40 (1.60) L/min, Ar flow rate during reduction: 1.2 L/min",O2,97,µmol/g,CO,188,µmol/g
books-and-others-2021perp,Solar fuels production by CO2 and H2O splitting via thermochemical processes,Universite de Perpignan Thesis,https://theses.hal.science/tel-03917374,page205,CF-IO foam (m=55.6954 g),CeO2,,,,,,,,,,,,,,1079, C,1400, C,5,"Oxidant gas: CO2, Oxidant gas molar fraction: 0.25, Oxidant gas flow rate: 0.40 (1.60) L/min, Ar flow rate during reduction: 1.2 L/min",O2,107,µmol/g,CO,212,µmol/g
books-and-others-2021perp,Solar fuels production by CO2 and H2O splitting via thermochemical processes,Universite de Perpignan Thesis,https://theses.hal.science/tel-03917374,page206,CF-IO foam (m=55.6954 g),CeO2,,,,,,,,,,,,,,791-1018, C,1407, C,27,"CO2 as oxidant gas, Ar flow rate during reduction: 1.2 L/min, Pred: 861 hPa",O2,108,µmol/g,CO,237,µmol/g
books-and-others-2021perp,Solar fuels production by CO2 and H2O splitting via thermochemical processes,Universite de Perpignan Thesis,https://theses.hal.science/tel-03917374,page206,CF-IO foam (m=55.6954 g),CeO2,,,,,,,,,,,,,,797-1007, C,1403, C,28,"CO2 as oxidant gas, Ar flow rate during reduction: 1.2 L/min, Pred: 861 hPa",O2,120,µmol/g,CO,252,µmol/g
books-and-others-2021perp,Solar fuels production by CO2 and H2O splitting via thermochemical processes,Universite de Perpignan Thesis,https://theses.hal.science/tel-03917374,page206,CF-20 foam (m=55.9245 g),CeO2,,,,,,,,,,,,,,1064, C,1410, C,1,"CO2 as oxidant gas, Ar flow rate during reduction: 1.2 L/min, Pred: 876 hPa",O2,110,µmol/g,CO,186,µmol/g
books-and-others-2021perp,Solar fuels production by CO2 and H2O splitting via thermochemical processes,Universite de Perpignan Thesis,https://theses.hal.science/tel-03917374,page206,CF-20 foam (m=55.9245 g),CeO2,,,,,,,,,,,,,,1162, C,1408, C,2,"CO2 as oxidant gas, Ar flow rate during reduction: 1.2 L/min, Pred: 877 hPa",O2,67,µmol/g,CO,81,µmol/g
