Repository: kshen-noble/demos-sl

File: chevron-lit-review/v4_chevron.csv (part 16 of 23)
noble_filename_abbrev,article_title,journal_name,doi,table_page_num,catalyst_formula_raw,catalyst_formula,a1,a2,a3,a1_perc,a2_perc,a3_perc,b1,b2,b3,b1_perc,b2_perc,b3_perc,synthesis_method,reaction_oxidation_temperature,reaction_oxidation_temperature_units,reaction_reduction_temperature,reaction_reduction_temperature_units,cycle_number,extra_operating_condtions,yield_1,yield_1_amt,yield_1_units,yield_2,yield_2_amt,yield_2_units
books-and-others-2021perp,Solar fuels production by CO2 and H2O splitting via thermochemical processes,Universite de Perpignan Thesis,https://theses.hal.science/tel-03917374,page207,CF-HG,CeO2,,,,,,,,,,,,,,1023, C,1342, C,1,CO2 as oxidant,O2,85,µmol/g,CO,154,µmol/g
books-and-others-2021perp,Solar fuels production by CO2 and H2O splitting via thermochemical processes,Universite de Perpignan Thesis,https://theses.hal.science/tel-03917374,page207,CF-HG,CeO2,,,,,,,,,,,,,,801-1089, C,1332, C,2,CO2 as oxidant,O2,80,µmol/g,CO,161,µmol/g
books-and-others-2021perp,Solar fuels production by CO2 and H2O splitting via thermochemical processes,Universite de Perpignan Thesis,https://theses.hal.science/tel-03917374,page207,CF-HG,CeO2,,,,,,,,,,,,,,796-1067, C,1277, C,3,CO2 as oxidant,O2,57,µmol/g,CO,113,µmol/g
books-and-others-2021perp,Solar fuels production by CO2 and H2O splitting via thermochemical processes,Universite de Perpignan Thesis,https://theses.hal.science/tel-03917374,page207,CF-HG,CeO2,,,,,,,,,,,,,,786-1040, C,1262, C,4,CO2 as oxidant,O2,45,µmol/g,CO,94,µmol/g
books-and-others-2021perp,Solar fuels production by CO2 and H2O splitting via thermochemical processes,Universite de Perpignan Thesis,https://theses.hal.science/tel-03917374,page207,CF-HG,CeO2,,,,,,,,,,,,,,974, C,1331, C,5,CO2 as oxidant,O2,77,µmol/g,CO,135,µmol/g
books-and-others-2021perp,Solar fuels production by CO2 and H2O splitting via thermochemical processes,Universite de Perpignan Thesis,https://theses.hal.science/tel-03917374,page207,CF-HG,CeO2,,,,,,,,,,,,,,828, C,1327, C,6,CO2 as oxidant,O2,74,µmol/g,CO,135,µmol/g
books-and-others-2021perp,Solar fuels production by CO2 and H2O splitting via thermochemical processes,Universite de Perpignan Thesis,https://theses.hal.science/tel-03917374,page207,CF-HG,CeO2,,,,,,,,,,,,,,836, C,1323, C,7,CO2 as oxidant,O2,69,µmol/g,CO,144,µmol/g
books-and-others-2021perp,Solar fuels production by CO2 and H2O splitting via thermochemical processes,Universite de Perpignan Thesis,https://theses.hal.science/tel-03917374,page207,CF-HG,CeO2,,,,,,,,,,,,,,831, C,1332, C,8,CO2 as oxidant,O2,82,µmol/g,CO,169,µmol/g
books-and-others-2021perp,Solar fuels production by CO2 and H2O splitting via thermochemical processes,Universite de Perpignan Thesis,https://theses.hal.science/tel-03917374,page207,CF-HG,CeO2,,,,,,,,,,,,,,805-1072, C,1363, C,9,CO2 as oxidant,O2,93,µmol/g,CO,185,µmol/g
books-and-others-2021perp,Solar fuels production by CO2 and H2O splitting via thermochemical processes,Universite de Perpignan Thesis,https://theses.hal.science/tel-03917374,page207,CF-HG,CeO2,,,,,,,,,,,,,,670-1065, C,1365, C,10,CO2 as oxidant,O2,158,µmol/g,CO,308,µmol/g
books-and-others-2021perp,Solar fuels production by CO2 and H2O splitting via thermochemical processes,Universite de Perpignan Thesis,https://theses.hal.science/tel-03917374,page207,CF-HG,CeO2,,,,,,,,,,,,,,780-1039, C,1364, C,11,CO2 as oxidant,O2,152,µmol/g,CO,341,µmol/g
books-and-others-2021perp,Solar fuels production by CO2 and H2O splitting via thermochemical processes,Universite de Perpignan Thesis,https://theses.hal.science/tel-03917374,page207,CF-HG,CeO2,,,,,,,,,,,,,,669-1176, C,1367, C,12,H2O as oxidant,O2,85,µmol/g,CO,165,µmol/g
books-and-others-2021perp,Solar fuels production by CO2 and H2O splitting via thermochemical processes,Universite de Perpignan Thesis,https://theses.hal.science/tel-03917374,page207,CF-HG,CeO2,,,,,,,,,,,,,,706-1071, C,1363, C,13,H2O as oxidant,O2,95,µmol/g,CO,169,µmol/g
books-and-others-2021perp,Solar fuels production by CO2 and H2O splitting via thermochemical processes,Universite de Perpignan Thesis,https://theses.hal.science/tel-03917374,page207,CF-HG,CeO2,,,,,,,,,,,,,,644-1183, C,1358, C,14,H2O as oxidant,O2,81,µmol/g,CO,163,µmol/g
books-and-others-2021perp,Solar fuels production by CO2 and H2O splitting via thermochemical processes,Universite de Perpignan Thesis,https://theses.hal.science/tel-03917374,page207,CF-MG,CeO2,,,,,,,,,,,,,,800-1053, C,1364, C,1,CO2 as oxidant,O2,67,µmol/g,CO,21,µmol/g
books-and-others-2021perp,Solar fuels production by CO2 and H2O splitting via thermochemical processes,Universite de Perpignan Thesis,https://theses.hal.science/tel-03917374,page207,CF-MG,CeO2,,,,,,,,,,,,,,623-694, C,1362, C,2,CO2 as oxidant,O2,89,µmol/g,CO,185,µmol/g
books-and-others-2021perp,Solar fuels production by CO2 and H2O splitting via thermochemical processes,Universite de Perpignan Thesis,https://theses.hal.science/tel-03917374,page207,CF-MG,CeO2,,,,,,,,,,,,,,803-1052, C,1409, C,3,CO2 as oxidant,O2,131,µmol/g,CO,259,µmol/g
books-and-others-2021perp,Solar fuels production by CO2 and H2O splitting via thermochemical processes,Universite de Perpignan Thesis,https://theses.hal.science/tel-03917374,page207,CF-MG,CeO2,,,,,,,,,,,,,,991, C,1367, C,4,CO2 as oxidant,O2,88,µmol/g,CO,171,µmol/g
books-and-others-2021perp,Solar fuels production by CO2 and H2O splitting via thermochemical processes,Universite de Perpignan Thesis,https://theses.hal.science/tel-03917374,page207,CF-MG,CeO2,,,,,,,,,,,,,,983, C,1372, C,5,CO2 as oxidant,O2,87,µmol/g,CO,167,µmol/g
books-and-others-2021perp,Solar fuels production by CO2 and H2O splitting via thermochemical processes,Universite de Perpignan Thesis,https://theses.hal.science/tel-03917374,page207,CF-MG,CeO2,,,,,,,,,,,,,,858, C,1373, C,6,CO2 as oxidant,O2,94,µmol/g,CO,195,µmol/g
books-and-others-2021perp,Solar fuels production by CO2 and H2O splitting via thermochemical processes,Universite de Perpignan Thesis,https://theses.hal.science/tel-03917374,page207,CF-MG,CeO2,,,,,,,,,,,,,,819-1064, C,1376, C,7,CO2 as oxidant,O2,94,µmol/g,CO,183,µmol/g
books-and-others-2021perp,Solar fuels production by CO2 and H2O splitting via thermochemical processes,Universite de Perpignan Thesis,https://theses.hal.science/tel-03917374,page207,CF-MG,CeO2,,,,,,,,,,,,,,756-1062, C,1374, C,8,CO2 as oxidant,O2,152,µmol/g,CO,300,µmol/g
books-and-others-2021perp,Solar fuels production by CO2 and H2O splitting via thermochemical processes,Universite de Perpignan Thesis,https://theses.hal.science/tel-03917374,page207,CF-MG,CeO2,,,,,,,,,,,,,,693-975, C,1370, C,9,CO2 as oxidant,O2,159,µmol/g,CO,267,µmol/g
books-and-others-2021perp,Solar fuels production by CO2 and H2O splitting via thermochemical processes,Universite de Perpignan Thesis,https://theses.hal.science/tel-03917374,page207,CF-MG,CeO2,,,,,,,,,,,,,,691-1007, C,1370, C,10,H2O as oxidant,O2,89,µmol/g,CO,181,µmol/g
books-and-others-2021perp,Solar fuels production by CO2 and H2O splitting via thermochemical processes,Universite de Perpignan Thesis,https://theses.hal.science/tel-03917374,page207,CF-MG,CeO2,,,,,,,,,,,,,,640-1060, C,1377, C,11,H2O as oxidant,O2,92,µmol/g,CO,201,µmol/g
books-and-others-2021perp,Solar fuels production by CO2 and H2O splitting via thermochemical processes,Universite de Perpignan Thesis,https://theses.hal.science/tel-03917374,page208,CF-MG (m= 65.30 g),CeO2,,,,,,,,,,,,,,686-1049, C,1366, C,12,Dynamic,CO,207,µmol/g,,,
books-and-others-2021perp,Solar fuels production by CO2 and H2O splitting via thermochemical processes,Universite de Perpignan Thesis,https://theses.hal.science/tel-03917374,page208,CF-MG (m= 65.30 g),CeO2,,,,,,,,,,,,,,790-999, C,1370, C,13,Dynamic,H2,180,µmol/g,,,
books-and-others-2021perp,Solar fuels production by CO2 and H2O splitting via thermochemical processes,Universite de Perpignan Thesis,https://theses.hal.science/tel-03917374,page208,CF-MG (m= 65.30 g),CeO2,,,,,,,,,,,,,,614-1037, C,1369, C,14,Dynamic,H2,185,µmol/g,,,
books-and-others-2021perp,Solar fuels production by CO2 and H2O splitting via thermochemical processes,Universite de Perpignan Thesis,https://theses.hal.science/tel-03917374,page208,CF-MG (m= 65.30 g),CeO2,,,,,,,,,,,,,,783-997, C,1364, C,15,Dynamic,H2,199,µmol/g,,,
books-and-others-2021perp,Solar fuels production by CO2 and H2O splitting via thermochemical processes,Universite de Perpignan Thesis,https://theses.hal.science/tel-03917374,page208,CF-MG (m= 65.30 g),CeO2,,,,,,,,,,,,,,690-980, C,1365, C,16,Dynamic,H2,187,µmol/g,,,
books-and-others-2021perp,Solar fuels production by CO2 and H2O splitting via thermochemical processes,Universite de Perpignan Thesis,https://theses.hal.science/tel-03917374,page208,CF-MG (m= 65.30 g),CeO2,,,,,,,,,,,,,,831-1056, C,1423, C,17,Dynamic,CO,390,µmol/g,,,
books-and-others-2021perp,Solar fuels production by CO2 and H2O splitting via thermochemical processes,Universite de Perpignan Thesis,https://theses.hal.science/tel-03917374,page208,CF-MG (m= 65.30 g),CeO2,,,,,,,,,,,,,,825-1045, C,1371, C,18,Dynamic,CO,184,µmol/g,,,
books-and-others-2021perp,Solar fuels production by CO2 and H2O splitting via thermochemical processes,Universite de Perpignan Thesis,https://theses.hal.science/tel-03917374,page208,CF-NG (m= 52.36 g),CeO2,,,,,,,,,,,,,,811-1015, C,1379, C,1,Dynamic,CO,182,µmol/g,,,
books-and-others-2021perp,Solar fuels production by CO2 and H2O splitting via thermochemical processes,Universite de Perpignan Thesis,https://theses.hal.science/tel-03917374,page208,CF-NG (m= 52.36 g),CeO2,,,,,,,,,,,,,,795-994, C,1377, C,2,Dynamic,CO,190,µmol/g,,,
books-and-others-2021perp,Solar fuels production by CO2 and H2O splitting via thermochemical processes,Universite de Perpignan Thesis,https://theses.hal.science/tel-03917374,page208,CF-NG (m= 52.36 g),CeO2,,,,,,,,,,,,,,826-1018, C,1432, C,3,Dynamic,CO,272,µmol/g,,,
books-and-others-2021perp,Solar fuels production by CO2 and H2O splitting via thermochemical processes,Universite de Perpignan Thesis,https://theses.hal.science/tel-03917374,page208,CF-NG (m= 52.36 g),CeO2,,,,,,,,,,,,,,876, C,1381, C,4,Isothermal,CO,181,µmol/g,,,
books-and-others-2021perp,Solar fuels production by CO2 and H2O splitting via thermochemical processes,Universite de Perpignan Thesis,https://theses.hal.science/tel-03917374,page208,CF-NG (m= 52.36 g),CeO2,,,,,,,,,,,,,,862-1041, C,1380, C,5,Dynamic,CO,238,µmol/g,,,
books-and-others-2021perp,Solar fuels production by CO2 and H2O splitting via thermochemical processes,Universite de Perpignan Thesis,https://theses.hal.science/tel-03917374,page208,CF-NG (m= 52.36 g),CeO2,,,,,,,,,,,,,,634-1088, C,1374, C,6,Dynamic,H2,150,µmol/g,,,
books-and-others-2021perp,Solar fuels production by CO2 and H2O splitting via thermochemical processes,Universite de Perpignan Thesis,https://theses.hal.science/tel-03917374,page208,CF-NG (m= 52.36 g),CeO2,,,,,,,,,,,,,,811-1122, C,1378, C,7,Dynamic,CO,200,µmol/g,,,
books-and-others-2021perp,Solar fuels production by CO2 and H2O splitting via thermochemical processes,Universite de Perpignan Thesis,https://theses.hal.science/tel-03917374,page208,CF-NG (m= 52.36 g),CeO2,,,,,,,,,,,,,,883, C,1379, C,8,Isothermal,CO,205,µmol/g,,,
books-and-others-2021perp,Solar fuels production by CO2 and H2O splitting via thermochemical processes,Universite de Perpignan Thesis,https://theses.hal.science/tel-03917374,page208,CF-NG (m= 52.36 g),CeO2,,,,,,,,,,,,,,816-1053, C,1390, C,9,Dynamic,CO,304,µmol/g,,,
books-and-others-2021perp,Solar fuels production by CO2 and H2O splitting via thermochemical processes,Universite de Perpignan Thesis,https://theses.hal.science/tel-03917374,page208,CF-NG (m= 52.36 g),CeO2,,,,,,,,,,,,,,855-1070, C,1437, C,10,Dynamic,CO,241,µmol/g,,,
books-and-others-2021perp,Solar fuels production by CO2 and H2O splitting via thermochemical processes,Universite de Perpignan Thesis,https://theses.hal.science/tel-03917374,page208,CF-NG (m= 52.36 g),CeO2,,,,,,,,,,,,,,883-1026, C,1375, C,11,Dynamic,CO,173,µmol/g,,,
books-and-others-2021perp,Solar fuels production by CO2 and H2O splitting via thermochemical processes,Universite de Perpignan Thesis,https://theses.hal.science/tel-03917374,page208,CF-NG (m= 52.36 g),CeO2,,,,,,,,,,,,,,835-1007, C,1375, C,12,Dynamic,CO,194,µmol/g,,,
books-and-others-2021perp,Solar fuels production by CO2 and H2O splitting via thermochemical processes,Universite de Perpignan Thesis,https://theses.hal.science/tel-03917374,page208,CF-NG (m= 52.36 g),CeO2,,,,,,,,,,,,,,875-1038, C,1376, C,13,Dynamic,CO,193,µmol/g,,,
books-and-others-2021perp,Solar fuels production by CO2 and H2O splitting via thermochemical processes,Universite de Perpignan Thesis,https://theses.hal.science/tel-03917374,page208,CF-NG (m= 52.36 g),CeO2,,,,,,,,,,,,,,796-982, C,1374, C,14,Dynamic,CO,226,µmol/g,,,
books-and-others-2021perp,Solar fuels production by CO2 and H2O splitting via thermochemical processes,Universite de Perpignan Thesis,https://theses.hal.science/tel-03917374,page208,CF-NG (m= 52.36 g),CeO2,,,,,,,,,,,,,,748-1011, C,1377, C,15,Dynamic,CO,170,µmol/g,,,
books-and-others-2021perp,Solar fuels production by CO2 and H2O splitting via thermochemical processes,Universite de Perpignan Thesis,https://theses.hal.science/tel-03917374,page208,CF-NG (m= 52.36 g),CeO2,,,,,,,,,,,,,,811-1006, C,1374, C,16,Dynamic,CO,219,µmol/g,,,
books-and-others-2021perp,Solar fuels production by CO2 and H2O splitting via thermochemical processes,Universite de Perpignan Thesis,https://theses.hal.science/tel-03917374,page208,CF-NG (m= 52.36 g),CeO2,,,,,,,,,,,,,,766-1026, C,1385, C,17,Dynamic,H2,179,µmol/g,,,
books-and-others-2021perp,Solar fuels production by CO2 and H2O splitting via thermochemical processes,Universite de Perpignan Thesis,https://theses.hal.science/tel-03917374,page208,CF-NG (m= 52.36 g),CeO2,,,,,,,,,,,,,,697-1054, C,1385, C,18,Dynamic,H2,174,µmol/g,,,
books-and-others-2021perp,Solar fuels production by CO2 and H2O splitting via thermochemical processes,Universite de Perpignan Thesis,https://theses.hal.science/tel-03917374,page208,CF-NG (m= 52.36 g),CeO2,,,,,,,,,,,,,,796-911, C,1050, C,19,Dynamic,H2,7,µmol/g,,,
books-and-others-2021perp,Solar fuels production by CO2 and H2O splitting via thermochemical processes,Universite de Perpignan Thesis,https://theses.hal.science/tel-03917374,page208,CF-NG (m= 52.36 g),CeO2,,,,,,,,,,,,,,744-1051, C,1376, C,20,Dynamic,CO,186,µmol/g,,,
books-and-others-2021perp,Solar fuels production by CO2 and H2O splitting via thermochemical processes,Universite de Perpignan Thesis,https://theses.hal.science/tel-03917374,page208,CF-NG (m= 52.36 g),CeO2,,,,,,,,,,,,,,815-1044, C,1377, C,21,Dynamic,CO,300,µmol/g,,,
books-and-others-2021perp,Solar fuels production by CO2 and H2O splitting via thermochemical processes,Universite de Perpignan Thesis,https://theses.hal.science/tel-03917374,page209,CF-NG (m= 52.36 g),CeO2,,,,,,,,,,,,,,669-1055, C,1380, C,22,"Oxidant gas: H2O, Oxidant gas molar fraction: 0.25, Oxidant gas flow rate: 0.43 (1.73) L/min, Ar flow rate during reduction: 1.2 L/min",O2,132,µmol/g,Fuel,235,µmol/g
books-and-others-2021perp,Solar fuels production by CO2 and H2O splitting via thermochemical processes,Universite de Perpignan Thesis,https://theses.hal.science/tel-03917374,page209,CF-NG (m= 52.36 g),CeO2,,,,,,,,,,,,,,823-1052, C,1410, C,23,"Oxidant gas: CO2, Oxidant gas molar fraction: 1.0, Oxidant gas flow rate: 2.00 (2.00) L/min, Ar flow rate during reduction: 1.2 L/min",O2,111,µmol/g,Fuel,252,µmol/g
books-and-others-2021perp,Solar fuels production by CO2 and H2O splitting via thermochemical processes,Universite de Perpignan Thesis,https://theses.hal.science/tel-03917374,page209,CF-NG (m= 52.36 g),CeO2,,,,,,,,,,,,,,864-1052, C,1408, C,24,"Oxidant gas: CO2, Oxidant gas molar fraction: 0.67, Oxidant gas flow rate: 2.00 (3.00) L/min, Ar flow rate during reduction: 1.2 L/min",O2,104,µmol/g,Fuel,225,µmol/g
books-and-others-2021perp,Solar fuels production by CO2 and H2O splitting via thermochemical processes,Universite de Perpignan Thesis,https://theses.hal.science/tel-03917374,page209,CF-NG (m= 52.36 g),CeO2,,,,,,,,,,,,,,839-1054, C,1411, C,25,"Oxidant gas: CO2, Oxidant gas molar fraction: 0.5, Oxidant gas flow rate: 2.00 (4.00) L/min, Ar flow rate during reduction: 1.2 L/min",O2,124,µmol/g,Fuel,231,µmol/g
books-and-others-2021perp,Solar fuels production by CO2 and H2O splitting via thermochemical processes,Universite de Perpignan Thesis,https://theses.hal.science/tel-03917374,page209,CF-NG (m= 52.36 g),CeO2,,,,,,,,,,,,,,806-1058, C,1350, C,26,"Oxidant gas: CO2, Oxidant gas molar fraction: 0.5, Oxidant gas flow rate: 2.00 (4.00) L/min, Ar flow rate during reduction: 1.2 L/min",O2,65,µmol/g,Fuel,134,µmol/g
books-and-others-2021perp,Solar fuels production by CO2 and H2O splitting via thermochemical processes,Universite de Perpignan Thesis,https://theses.hal.science/tel-03917374,page209,CF-NG (m= 52.36 g),CeO2,,,,,,,,,,,,,,895-1044, C,1408, C,27,"Oxidant gas: CO2, Oxidant gas molar fraction: 0.67, Oxidant gas flow rate: 2.00 (3.00) L/min, Ar flow rate during reduction: 1.2 L/min",O2,111,µmol/g,Fuel,214,µmol/g
books-and-others-2021perp,Solar fuels production by CO2 and H2O splitting via thermochemical processes,Universite de Perpignan Thesis,https://theses.hal.science/tel-03917374,page209,CF-NG (m= 52.36 g),CeO2,,,,,,,,,,,,,,891-1064, C,1408, C,28,"Oxidant gas: CO2, Oxidant gas molar fraction: 0.67, Oxidant gas flow rate: 2.00 (3.00) L/min, Ar flow rate during reduction: 1.2 L/min",O2,104,µmol/g,Fuel,207,µmol/g
books-and-others-2021perp,Solar fuels production by CO2 and H2O splitting via thermochemical processes,Universite de Perpignan Thesis,https://theses.hal.science/tel-03917374,page209,CF-NG (m= 52.36 g),CeO2,,,,,,,,,,,,,,867-1049, C,1413, C,29,"Oxidant gas: CO2, Oxidant gas molar fraction: 1.0, Oxidant gas flow rate: 2.00 (2.00) L/min, Ar flow rate during reduction: 1.2 L/min",O2,154,µmol/g,Fuel,341,µmol/g
books-and-others-2021perp,Solar fuels production by CO2 and H2O splitting via thermochemical processes,Universite de Perpignan Thesis,https://theses.hal.science/tel-03917374,page209,CF-NG (m= 52.36 g),CeO2,,,,,,,,,,,,,,849-1040, C,1407, C,30,"Oxidant gas: CO2, Oxidant gas molar fraction: 0.75, Oxidant gas flow rate: 3.00 (4.00) L/min, Ar flow rate during reduction: 1.2 L/min",O2,101,µmol/g,Fuel,242,µmol/g
books-and-others-2021perp,Solar fuels production by CO2 and H2O splitting via thermochemical processes,Universite de Perpignan Thesis,https://theses.hal.science/tel-03917374,page209,CF-NG (m= 52.36 g),CeO2,,,,,,,,,,,,,,886-1052, C,1400, C,31,"Oxidant gas: CO2, Oxidant gas molar fraction: 0.5, Oxidant gas flow rate: 1.00 (2.00) L/min, Ar flow rate during reduction: 1.2 L/min",O2,91,µmol/g,Fuel,191,µmol/g
books-and-others-2021perp,Solar fuels production by CO2 and H2O splitting via thermochemical processes,Universite de Perpignan Thesis,https://theses.hal.science/tel-03917374,page209,CF-NG (m= 52.36 g),CeO2,,,,,,,,,,,,,,753-899, C,1402, C,32,"Oxidant gas: CO2, Oxidant gas molar fraction: 1.0, Oxidant gas flow rate: 2.00 (2.00) L/min, Ar flow rate during reduction: 1.2 L/min",O2,146,µmol/g,Fuel,316,µmol/g
books-and-others-2021perp,Solar fuels production by CO2 and H2O splitting via thermochemical processes,Universite de Perpignan Thesis,https://theses.hal.science/tel-03917374,page211,CF-OG (m=28.7318 g),CeO2,,,,,,,,,,,,,,860-1046, C,1410, C,1,CO2 as oxidant,O2,150,µmol/g,CO,222,µmol/g
books-and-others-2021perp,Solar fuels production by CO2 and H2O splitting via thermochemical processes,Universite de Perpignan Thesis,https://theses.hal.science/tel-03917374,page211,CF-OG (m=28.7318 g),CeO2,,,,,,,,,,,,,,841-1071, C,1404, C,2,CO2 as oxidant,O2,102,µmol/g,CO,227,µmol/g
books-and-others-2021perp,Solar fuels production by CO2 and H2O splitting via thermochemical processes,Universite de Perpignan Thesis,https://theses.hal.science/tel-03917374,page211,CF-OG (m=28.7318 g),CeO2,,,,,,,,,,,,,,892-1066, C,1403, C,3,CO2 as oxidant,O2,83,µmol/g,CO,84,µmol/g
books-and-others-2021perp,Solar fuels production by CO2 and H2O splitting via thermochemical processes,Universite de Perpignan Thesis,https://theses.hal.science/tel-03917374,page211,CF-OG (m=28.7318 g),CeO2,,,,,,,,,,,,,,805-947, C,1407, C,4,CO2 as oxidant,O2,53,µmol/g,CO,101,µmol/g
books-and-others-2021perp,Solar fuels production by CO2 and H2O splitting via thermochemical processes,Universite de Perpignan Thesis,https://theses.hal.science/tel-03917374,page211,CF-OG (m=28.7318 g),CeO2,,,,,,,,,,,,,,770-953, C,1410, C,5,CO2 as oxidant,O2,105,µmol/g,CO,212,µmol/g
books-and-others-2021perp,Solar fuels production by CO2 and H2O splitting via thermochemical processes,Universite de Perpignan Thesis,https://theses.hal.science/tel-03917374,page211,CF-OG (m=28.7318 g),CeO2,,,,,,,,,,,,,,856-1050, C,1407, C,6,CO2 as oxidant,O2,116,µmol/g,CO,214,µmol/g
books-and-others-2021perp,Solar fuels production by CO2 and H2O splitting via thermochemical processes,Universite de Perpignan Thesis,https://theses.hal.science/tel-03917374,page211,CF-OG (m=28.7318 g),CeO2,,,,,,,,,,,,,,790-1026, C,1406, C,7,H2O as oxidant,O2,55,µmol/g,H2,87,µmol/g
books-and-others-2021perp,Solar fuels production by CO2 and H2O splitting via thermochemical processes,Universite de Perpignan Thesis,https://theses.hal.science/tel-03917374,page211,CF-OG (m=28.7318 g),CeO2,,,,,,,,,,,,,,713-962, C,1406, C,8,H2O as oxidant,O2,51,µmol/g,H2,78,µmol/g
books-and-others-2021perp,Solar fuels production by CO2 and H2O splitting via thermochemical processes,Universite de Perpignan Thesis,https://theses.hal.science/tel-03917374,page211,CF-OG (m=28.7318 g),CeO2,,,,,,,,,,,,,,781-1058, C,1405, C,9,CO2 as oxidant,O2,72,µmol/g,CO,96,µmol/g
books-and-others-2021perp,Solar fuels production by CO2 and H2O splitting via thermochemical processes,Universite de Perpignan Thesis,https://theses.hal.science/tel-03917374,page211,CF-OG (m=28.7318 g),CeO2,,,,,,,,,,,,,,879-1049, C,1408, C,10,CO2 as oxidant,O2,93,µmol/g,CO,199,µmol/g
books-and-others-2021perp,Solar fuels production by CO2 and H2O splitting via thermochemical processes,Universite de Perpignan Thesis,https://theses.hal.science/tel-03917374,page211,CF-OG (m=28.7318 g),CeO2,,,,,,,,,,,,,,724-1019, C,1406, C,11,H2O as oxidant,O2,114,µmol/g,H2,166,µmol/g
books-and-others-2021perp,Solar fuels production by CO2 and H2O splitting via thermochemical processes,Universite de Perpignan Thesis,https://theses.hal.science/tel-03917374,page211,CF-OG (m=28.7318 g),CeO2,,,,,,,,,,,,,,803-1058, C,1405, C,12,H2O as oxidant,O2,44,µmol/g,H2,103,µmol/g
books-and-others-2021perp,Solar fuels production by CO2 and H2O splitting via thermochemical processes,Universite de Perpignan Thesis,https://theses.hal.science/tel-03917374,page211,CF-OG (m=28.7318 g),CeO2,,,,,,,,,,,,,,797-1055, C,1404, C,13,H2O as oxidant,O2,53,µmol/g,H2,85,µmol/g
books-and-others-2021perp,Solar fuels production by CO2 and H2O splitting via thermochemical processes,Universite de Perpignan Thesis,https://theses.hal.science/tel-03917374,page211,CF-OGP (m=40.8051 g),CeO2,,,,,,,,,,,,,,839-1058, C,1406, C,1,CO2 as oxidant,O2,181,µmol/g,CO,255,µmol/g
books-and-others-2021perp,Solar fuels production by CO2 and H2O splitting via thermochemical processes,Universite de Perpignan Thesis,https://theses.hal.science/tel-03917374,page211,CF-OGP (m=40.8051 g),CeO2,,,,,,,,,,,,,,820-1047, C,1404, C,2,CO2 as oxidant,O2,124,µmol/g,CO,284,µmol/g
books-and-others-2021perp,Solar fuels production by CO2 and H2O splitting via thermochemical processes,Universite de Perpignan Thesis,https://theses.hal.science/tel-03917374,page211,CF-OGP (m=40.8051 g),CeO2,,,,,,,,,,,,,,715-953, C,1415, C,3,CO2 as oxidant,O2,159,µmol/g,CO,333,µmol/g
books-and-others-2021perp,Solar fuels production by CO2 and H2O splitting via thermochemical processes,Universite de Perpignan Thesis,https://theses.hal.science/tel-03917374,page211,CF-OGP (m=40.8051 g),CeO2,,,,,,,,,,,,,,764-1050, C,1409, C,4,CO2 as oxidant,O2,91,µmol/g,CO,163,µmol/g
books-and-others-2021perp,Solar fuels production by CO2 and H2O splitting via thermochemical processes,Universite de Perpignan Thesis,https://theses.hal.science/tel-03917374,page211,CF-OGP (m=40.8051 g),CeO2,,,,,,,,,,,,,,749-1052, C,1408, C,5,H2O as oxidant,O2,151,µmol/g,H2,243,µmol/g
books-and-others-2021perp,Solar fuels production by CO2 and H2O splitting via thermochemical processes,Universite de Perpignan Thesis,https://theses.hal.science/tel-03917374,page211,CF-OGP (m=40.8051 g),CeO2,,,,,,,,,,,,,,790-1040, C,1409, C,6,H2O as oxidant,O2,80,µmol/g,H2,147,µmol/g
books-and-others-2021perp,Solar fuels production by CO2 and H2O splitting via thermochemical processes,Universite de Perpignan Thesis,https://theses.hal.science/tel-03917374,page211,CF-OGP (m=40.8051 g),CeO2,,,,,,,,,,,,,,715-951, C,1407, C,7,H2O as oxidant,O2,80,µmol/g,H2,144,µmol/g
books-and-others-2021perp,Solar fuels production by CO2 and H2O splitting via thermochemical processes,Universite de Perpignan Thesis,https://theses.hal.science/tel-03917374,page211,CF-OGP (m=40.8051 g),CeO2,,,,,,,,,,,,,,737-955, C,1411, C,8,CO2 as oxidant,O2,104,µmol/g,CO,189,µmol/g
books-and-others-2021perp,Solar fuels production by CO2 and H2O splitting via thermochemical processes,Universite de Perpignan Thesis,https://theses.hal.science/tel-03917374,page211,CF-OGP (m=40.8051 g),CeO2,,,,,,,,,,,,,,834-1055, C,1407, C,9,CO2 as oxidant,O2,139,µmol/g,CO,294,µmol/g
books-and-others-2021perp,Solar fuels production by CO2 and H2O splitting via thermochemical processes,Universite de Perpignan Thesis,https://theses.hal.science/tel-03917374,page211,CF-OGP (m=40.8051 g),CeO2,,,,,,,,,,,,,,889-1047, C,1411, C,10,CO2 as oxidant,O2,88,µmol/g,CO,96,µmol/g
books-and-others-2021perp,Solar fuels production by CO2 and H2O splitting via thermochemical processes,Universite de Perpignan Thesis,https://theses.hal.science/tel-03917374,page211,CF-OGP (m=40.8051 g),CeO2,,,,,,,,,,,,,,834-1058, C,1420, C,11,CO2 as oxidant,O2,154,µmol/g,CO,258,µmol/g
books-and-others-2021perp,Solar fuels production by CO2 and H2O splitting via thermochemical processes,Universite de Perpignan Thesis,https://theses.hal.science/tel-03917374,page211,CF-OGP (m=40.8051 g),CeO2,,,,,,,,,,,,,,805-1049, C,1406, C,12,CO2 as oxidant,O2,131,µmol/g,CO,283,µmol/g
books-and-others-2021perp,Solar fuels production by CO2 and H2O splitting via thermochemical processes,Universite de Perpignan Thesis,https://theses.hal.science/tel-03917374,page212,CF-OGP (m=40.8051 g),CeO2,,,,,,,,,,,,,,804-1049, C,1407, C,13,"Oxidant gas: CO2, Oxidant gas molar fraction: 1.0, Oxidant gas flow rate: 2.00 L/min",O2,143,µmol/g,CO,313,µmol/g
books-and-others-2021perp,Solar fuels production by CO2 and H2O splitting via thermochemical processes,Universite de Perpignan Thesis,https://theses.hal.science/tel-03917374,page212,CF-OGP (m=40.8051 g),CeO2,,,,,,,,,,,,,,826-956, C,1408, C,14,"Oxidant gas: CO2, Oxidant gas molar fraction: 1.0, Oxidant gas flow rate: 2.00 L/min",O2,132,µmol/g,CO,248,µmol/g
books-and-others-2021perp,Solar fuels production by CO2 and H2O splitting via thermochemical processes,Universite de Perpignan Thesis,https://theses.hal.science/tel-03917374,page212,CF-OGP (m=40.8051 g),CeO2,,,,,,,,,,,,,,725-1055, C,1405, C,15,"Oxidant gas: H2O, Oxidant gas molar fraction: 0.35, Oxidant gas flow rate: 0.54 L/min",O2,83,µmol/g,H2,154,µmol/g
books-and-others-2021perp,Solar fuels production by CO2 and H2O splitting via thermochemical processes,Universite de Perpignan Thesis,https://theses.hal.science/tel-03917374,page214,CeO2,CeO2,,,,,,,,,,,,,,,,,,1,,O2,55,µmol/g,CO,95,µmol/g
books-and-others-2021perp,Solar fuels production by CO2 and H2O splitting via thermochemical processes,Universite de Perpignan Thesis,https://theses.hal.science/tel-03917374,page214,CeO2,CeO2,,,,,,,,,,,,,,,,,,2,,O2,54,µmol/g,CO,98,µmol/g
books-and-others-2021perp,Solar fuels production by CO2 and H2O splitting via thermochemical processes,Universite de Perpignan Thesis,https://theses.hal.science/tel-03917374,page222,CTCe17,CeO2,,,,,,,,,,,,,,880, C,1330, C,1,H2O as oxidant gas with molar fraction 0.45 and flow rate 0.21 (0.46) L/min,O2,26.9,µmol/g,H2,62,µmol/g
books-and-others-2021perp,Solar fuels production by CO2 and H2O splitting via thermochemical processes,Universite de Perpignan Thesis,https://theses.hal.science/tel-03917374,page222,CTCe17,CeO2,,,,,,,,,,,,,,1050, C,1400, C,2,H2O as oxidant gas with molar fraction 0.45 and flow rate 0.21 (0.46) L/min,O2,74.4,µmol/g,H2,157,µmol/g
books-and-others-2021perp,Solar fuels production by CO2 and H2O splitting via thermochemical processes,Universite de Perpignan Thesis,https://theses.hal.science/tel-03917374,page222,CTCe17,CeO2,,,,,,,,,,,,,,1050, C,1400, C,3,H2O as oxidant gas with molar fraction 0.45 and flow rate 0.21 (0.46) L/min,O2,71.5,µmol/g,H2,162.3,µmol/g
books-and-others-2021perp,Solar fuels production by CO2 and H2O splitting via thermochemical processes,Universite de Perpignan Thesis,https://theses.hal.science/tel-03917374,page222,CTCe17,CeO2,,,,,,,,,,,,,,1050, C,1400, C,4,H2O as oxidant gas with molar fraction 0.5 and flow rate 0.25 (0.50) L/min,O2,70.7,µmol/g,H2,140.1,µmol/g
books-and-others-2021perp,Solar fuels production by CO2 and H2O splitting via thermochemical processes,Universite de Perpignan Thesis,https://theses.hal.science/tel-03917374,page222,CTCe17,CeO2,,,,,,,,,,,,,,1050, C,1400, C,5,H2O as oxidant gas with molar fraction 0.5 and flow rate 0.25 (0.50) L/min,O2,63.2,µmol/g,H2,135.1,µmol/g
books-and-others-2021perp,Solar fuels production by CO2 and H2O splitting via thermochemical processes,Universite de Perpignan Thesis,https://theses.hal.science/tel-03917374,page222,CTCe17,CeO2,,,,,,,,,,,,,,950, C,1400, C,6,H2O as oxidant gas with molar fraction 0.5 and flow rate 0.25 (0.50) L/min,O2,61,µmol/g,H2,133.9,µmol/g
books-and-others-2021perp,Solar fuels production by CO2 and H2O splitting via thermochemical processes,Universite de Perpignan Thesis,https://theses.hal.science/tel-03917374,page222,CTCe19,CeO2,,,,,,,,,,,,,,1050, C,1400, C,1,H2O as oxidant gas with molar fraction 0.45 and flow rate 0.21 (0.46) L/min,O2,63.1,µmol/g,H2,125.9,µmol/g
books-and-others-2021perp,Solar fuels production by CO2 and H2O splitting via thermochemical processes,Universite de Perpignan Thesis,https://theses.hal.science/tel-03917374,page222,CTCe19,CeO2,,,,,,,,,,,,,,1050, C,1400, C,2,H2O as oxidant gas with molar fraction 0.45 and flow rate 0.21 (0.46) L/min,O2,52.7,µmol/g,H2,113.6,µmol/g
books-and-others-2021perp,Solar fuels production by CO2 and H2O splitting via thermochemical processes,Universite de Perpignan Thesis,https://theses.hal.science/tel-03917374,page222,CTCe19,CeO2,,,,,,,,,,,,,,1050, C,1450, C,3,H2O as oxidant gas with molar fraction 0.45 and flow rate 0.21 (0.46) L/min,O2,88.9,µmol/g,H2,171.1,µmol/g
books-and-others-2021perp,Solar fuels production by CO2 and H2O splitting via thermochemical processes,Universite de Perpignan Thesis,https://theses.hal.science/tel-03917374,page222,CTCe19,CeO2,,,,,,,,,,,,,,1150, C,1400, C,4,H2O as oxidant gas with molar fraction 0.45 and flow rate 0.21 (0.46) L/min,O2,47.6,µmol/g,H2,101.2,µmol/g
books-and-others-2021perp,Solar fuels production by CO2 and H2O splitting via thermochemical processes,Universite de Perpignan Thesis,https://theses.hal.science/tel-03917374,page222,CTCe19,CeO2,,,,,,,,,,,,,,1050, C,1400, C,5,H2O as oxidant gas with molar fraction 0.45 and flow rate 0.21 (0.46) L/min,O2,49.4,µmol/g,H2,104.4,µmol/g
books-and-others-2021perp,Solar fuels production by CO2 and H2O splitting via thermochemical processes,Universite de Perpignan Thesis,https://theses.hal.science/tel-03917374,page222,CTCe19,CeO2,,,,,,,,,,,,,,950, C,1400, C,6,H2O as oxidant gas with molar fraction 0.45 and flow rate 0.21 (0.46) L/min,O2,44.8,µmol/g,H2,114.1,µmol/g
books-and-others-2021perp,Solar fuels production by CO2 and H2O splitting via thermochemical processes,Universite de Perpignan Thesis,https://theses.hal.science/tel-03917374,page222,CTCe19,CeO2,,,,,,,,,,,,,,1050, C,1400, C,7,H2O as oxidant gas with molar fraction 0.45 and flow rate 0.21 (0.46) L/min,O2,72.5,µmol/g,H2,133.2,µmol/g
books-and-others-2021perp,Solar fuels production by CO2 and H2O splitting via thermochemical processes,Universite de Perpignan Thesis,https://theses.hal.science/tel-03917374,page222,CTCe19,CeO2,,,,,,,,,,,,,,1050, C,1400, C,8,H2O as oxidant gas with molar fraction 0.29 and flow rate 0.21 (0.71) L/min,O2,56.1,µmol/g,H2,118.9,µmol/g
books-and-others-2021perp,Solar fuels production by CO2 and H2O splitting via thermochemical processes,Universite de Perpignan Thesis,https://theses.hal.science/tel-03917374,page222,CTCe19,CeO2,,,,,,,,,,,,,,950, C,1400, C,9,H2O as oxidant gas with molar fraction 0.45 and flow rate 0.21 (0.46) L/min,O2,56.1,µmol/g,H2,117.3,µmol/g
books-and-others-2021perp,Solar fuels production by CO2 and H2O splitting via thermochemical processes,Universite de Perpignan Thesis,https://theses.hal.science/tel-03917374,page222,CeF,CeO2,,,,,,,,,,,,,,1050, C,1400, C,1,H2O as oxidant gas with molar fraction 0.45 and flow rate 0.21 (0.46) L/min,O2,44,µmol/g,H2,95.4,µmol/g
books-and-others-2021perp,Solar fuels production by CO2 and H2O splitting via thermochemical processes,Universite de Perpignan Thesis,https://theses.hal.science/tel-03917374,page222,CeF,CeO2,,,,,,,,,,,,,,1050, C,1400, C,2,H2O as oxidant gas with molar fraction 0.45 and flow rate 0.21 (0.46) L/min,O2,49.8,µmol/g,H2,115.2,µmol/g
books-and-others-2021perp,Solar fuels production by CO2 and H2O splitting via thermochemical processes,Universite de Perpignan Thesis,https://theses.hal.science/tel-03917374,page222,CeF,CeO2,,,,,,,,,,,,,,950, C,1400, C,3,H2O as oxidant gas with molar fraction 0.45 and flow rate 0.21 (0.46) L/min,O2,52,µmol/g,H2,112,µmol/g
books-and-others-2021perp,Solar fuels production by CO2 and H2O splitting via thermochemical processes,Universite de Perpignan Thesis,https://theses.hal.science/tel-03917374,page222,CeF,CeO2,,,,,,,,,,,,,,1150, C,1400, C,4,H2O as oxidant gas with molar fraction 0.45 and flow rate 0.21 (0.46) L/min,O2,52.4,µmol/g,H2,102.5,µmol/g
books-and-others-2021perp,Solar fuels production by CO2 and H2O splitting via thermochemical processes,Universite de Perpignan Thesis,https://theses.hal.science/tel-03917374,page222,CeF,CeO2,,,,,,,,,,,,,,1050, C,1450, C,5,H2O as oxidant gas with molar fraction 0.45 and flow rate 0.21 (0.46) L/min,O2,72.2,µmol/g,H2,147.4,µmol/g
books-and-others-2021perp,Solar fuels production by CO2 and H2O splitting via thermochemical processes,Universite de Perpignan Thesis,https://theses.hal.science/tel-03917374,page225,CeMS,CeO2,,,,,,,,,,,,,,950, C,1408, C,17,"Pressure: 0.089 bar, Ar flow rate during reduction: 1.2 L/min, Oxidant gas: CO2, Oxidant gas molar fraction: 1.0, Oxidant gas flow rate: 2.00 L/min",O2,122,µmol/g,CO,267,µmol/g
books-and-others-2021perp,Solar fuels production by CO2 and H2O splitting via thermochemical processes,Universite de Perpignan Thesis,https://theses.hal.science/tel-03917374,page225,CeMS,CeO2,,,,,,,,,,,,,,912, C,1410, C,18,"Pressure: 0.87 bar, Ar flow rate during reduction: 1.2 L/min, Oxidant gas: H2O, Oxidant gas molar fraction: 0.17, Oxidant gas flow rate: 0.25 L/min",O2,72,µmol/g,H2,96,µmol/g
books-and-others-2021perp,Solar fuels production by CO2 and H2O splitting via thermochemical processes,Universite de Perpignan Thesis,https://theses.hal.science/tel-03917374,page225,CeMS,CeO2,,,,,,,,,,,,,,1061, C,1410.9, C,19,"Pressure: 0.912 bar, Ar flow rate during reduction: 1.2 L/min, Oxidant gas: H2O, Oxidant gas molar fraction: 0.17, Oxidant gas flow rate: 0.25 L/min",O2,57,µmol/g,H2,113,µmol/g
books-and-others-2021perp,Solar fuels production by CO2 and H2O splitting via thermochemical processes,Universite de Perpignan Thesis,https://theses.hal.science/tel-03917374,page231,UC,CeO2,,,,,,,,,,,,,,,,,,,,O2,291.2,mL,CO,453.8,mL
books-and-others-2021perp,Solar fuels production by CO2 and H2O splitting via thermochemical processes,Universite de Perpignan Thesis,https://theses.hal.science/tel-03917374,page231,PCCI,CeO2,,,,,,,,,,,,,,,,,,,,O2,257.6,mL,CO,302.4,mL
books-and-others-2021perp,Solar fuels production by CO2 and H2O splitting via thermochemical processes,Universite de Perpignan Thesis,https://theses.hal.science/tel-03917374,page231,PCC2,CeO2,,,,,,,,,,,,,,,,,,,,O2,689.9,mL,CO,1153.6,mL
books-and-others-2021perp,Solar fuels production by CO2 and H2O splitting via thermochemical processes,Universite de Perpignan Thesis,https://theses.hal.science/tel-03917374,page86,CSM,CeO2,,,,,,,,,,,,,,1050,C,1400, C,,,O2,1469,µmol/g,CO,927,µmol/g
books-and-others-2021perp,Solar fuels production by CO2 and H2O splitting via thermochemical processes,Universite de Perpignan Thesis,https://theses.hal.science/tel-03917374,page145,CeO2-Fe2O3,CeO2Fe2O3,,,,,,,,,,,,,,1000, C,1400, C,,IR-heating,H2,2.26,ml/g,,,
books-and-others-2021perp,Solar fuels production by CO2 and H2O splitting via thermochemical processes,Universite de Perpignan Thesis,https://theses.hal.science/tel-03917374,page210,CF-CSM,Ceria coated Ca0.5Sr0.5MnO3,,,,,,,,,,,,,,760-1056, C,1407, C,1,CO2 as oxidant,O2,235,µmol/g,CO,250,µmol/g
books-and-others-2021perp,Solar fuels production by CO2 and H2O splitting via thermochemical processes,Universite de Perpignan Thesis,https://theses.hal.science/tel-03917374,page210,CF-CSM,Ceria coated Ca0.5Sr0.5MnO3,,,,,,,,,,,,,,765-1047, C,1407, C,2,CO2 as oxidant,O2,103,µmol/g,CO,219,µmol/g
books-and-others-2021perp,Solar fuels production by CO2 and H2O splitting via thermochemical processes,Universite de Perpignan Thesis,https://theses.hal.science/tel-03917374,page210,CF-CSM,Ceria coated Ca0.5Sr0.5MnO3,,,,,,,,,,,,,,604-953, C,1407, C,3,CO2 as oxidant,O2,174,µmol/g,CO,230,µmol/g
books-and-others-2021perp,Solar fuels production by CO2 and H2O splitting via thermochemical processes,Universite de Perpignan Thesis,https://theses.hal.science/tel-03917374,page210,CF-CSM,Ceria coated Ca0.5Sr0.5MnO3,,,,,,,,,,,,,,798-1049, C,1407, C,4,CO2 as oxidant,O2,48,µmol/g,CO,146,µmol/g
books-and-others-2021perp,Solar fuels production by CO2 and H2O splitting via thermochemical processes,Universite de Perpignan Thesis,https://theses.hal.science/tel-03917374,page210,CF-CSM,Ceria coated Ca0.5Sr0.5MnO3,,,,,,,,,,,,,,760-953, C,1410, C,5,CO2 as oxidant,O2,63,µmol/g,CO,114,µmol/g
books-and-others-2021perp,Solar fuels production by CO2 and H2O splitting via thermochemical processes,Universite de Perpignan Thesis,https://theses.hal.science/tel-03917374,page210,CF-LSMMg,Ceria coated La0.5Sr0.5Mn0.9Mg0.1O3,,,,,,,,,,,,,,777-1011, C,1398, C,1,CO2 as oxidant,O2,166,µmol/g,CO,145,µmol/g
books-and-others-2021perp,Solar fuels production by CO2 and H2O splitting via thermochemical processes,Universite de Perpignan Thesis,https://theses.hal.science/tel-03917374,page210,CF-LSMMg,Ceria coated La0.5Sr0.5Mn0.9Mg0.1O3,,,,,,,,,,,,,,688-904, C,1403, C,2,CO2 as oxidant,O2,89,µmol/g,CO,89,µmol/g
books-and-others-2021perp,Solar fuels production by CO2 and H2O splitting via thermochemical processes,Universite de Perpignan Thesis,https://theses.hal.science/tel-03917374,page210,CF-LSMMg,Ceria coated La0.5Sr0.5Mn0.9Mg0.1O3,,,,,,,,,,,,,,988-1045, C,1411, C,3,CO2 as oxidant,O2,222,µmol/g,CO,387,µmol/g
books-and-others-2021perp,Solar fuels production by CO2 and H2O splitting via thermochemical processes,Universite de Perpignan Thesis,https://theses.hal.science/tel-03917374,page210,CF-LSMMg,Ceria coated La0.5Sr0.5Mn0.9Mg0.1O3,,,,,,,,,,,,,,671-1040, C,1399, C,4,H2O as oxidant,O2,87,µmol/g,H2,149,µmol/g
books-and-others-2021perp,Solar fuels production by CO2 and H2O splitting via thermochemical processes,Universite de Perpignan Thesis,https://theses.hal.science/tel-03917374,page210,CF-LSMMg,Ceria coated La0.5Sr0.5Mn0.9Mg0.1O3,,,,,,,,,,,,,,757-1061, C,1406, C,5,CO2 as oxidant,O2,206,µmol/g,CO,359,µmol/g
books-and-others-2021perp,Solar fuels production by CO2 and H2O splitting via thermochemical processes,Universite de Perpignan Thesis,https://theses.hal.science/tel-03917374,page210,CF-LSMMg,Ceria coated La0.5Sr0.5Mn0.9Mg0.1O3,,,,,,,,,,,,,,753-1008, C,1403, C,6,CO2 as oxidant,O2,89,µmol/g,CO,172,µmol/g
books-and-others-2021perp,Solar fuels production by CO2 and H2O splitting via thermochemical processes,Universite de Perpignan Thesis,https://theses.hal.science/tel-03917374,page210,CF-LSMMg,Ceria coated La0.5Sr0.5Mn0.9Mg0.1O3,,,,,,,,,,,,,,781-1034, C,1409, C,7,H2O as oxidant,O2,203,µmol/g,H2,234,µmol/g
