Repository: kshen-noble/demos-sl

File: chevron-lit-review/v4_chevron.csv (part 17 of 23)
noble_filename_abbrev,article_title,journal_name,doi,table_page_num,catalyst_formula_raw,catalyst_formula,a1,a2,a3,a1_perc,a2_perc,a3_perc,b1,b2,b3,b1_perc,b2_perc,b3_perc,synthesis_method,reaction_oxidation_temperature,reaction_oxidation_temperature_units,reaction_reduction_temperature,reaction_reduction_temperature_units,cycle_number,extra_operating_condtions,yield_1,yield_1_amt,yield_1_units,yield_2,yield_2_amt,yield_2_units
books-and-others-2021perp,Solar fuels production by CO2 and H2O splitting via thermochemical processes,Universite de Perpignan Thesis,https://theses.hal.science/tel-03917374,page210,CF-LSMMg,Ceria coated La0.5Sr0.5Mn0.9Mg0.1O3,,,,,,,,,,,,,,615-959, C,1407, C,8,H2O as oxidant,O2,72,µmol/g,H2,166,µmol/g
books-and-others-2021perp,Solar fuels production by CO2 and H2O splitting via thermochemical processes,Universite de Perpignan Thesis,https://theses.hal.science/tel-03917374,page210,CF-LSMMg,Ceria coated La0.5Sr0.5Mn0.9Mg0.1O3,,,,,,,,,,,,,,774-1050, C,1407, C,9,CO2 as oxidant,O2,202,µmol/g,CO,298,µmol/g
books-and-others-2021perp,Solar fuels production by CO2 and H2O splitting via thermochemical processes,Universite de Perpignan Thesis,https://theses.hal.science/tel-03917374,page210,CF-LSMMg,Ceria coated La0.5Sr0.5Mn0.9Mg0.1O3,,,,,,,,,,,,,,680-1041, C,1407, C,10,CO2 as oxidant,O2,153,µmol/g,CO,344,µmol/g
books-and-others-2021perp,Solar fuels production by CO2 and H2O splitting via thermochemical processes,Universite de Perpignan Thesis,https://theses.hal.science/tel-03917374,page218,CF-LSMMg,Ceria coated La0.5Sr0.5Mn0.9Mg0.1O3,,,,,,,,,,,,,,,,366, K,3,Psolar: 1350 J/s,CO,4.3,mL/min/g,,,
books-and-others-2021perp,Solar fuels production by CO2 and H2O splitting via thermochemical processes,Universite de Perpignan Thesis,https://theses.hal.science/tel-03917374,page218,CF-20,CF-20,,,,,,,,,,,,,,,,705, K,8,Psolar: 1350 J/s,CO,5.02,mL/min/g,,,
books-and-others-2021perp,Solar fuels production by CO2 and H2O splitting via thermochemical processes,Universite de Perpignan Thesis,https://theses.hal.science/tel-03917374,page218,CF-CSM,CF-CSM,,,,,,,,,,,,,,,,351, K,1,Psolar: 1350 J/s,CO,2.38,mL/min/g,,,
books-and-others-2021perp,Solar fuels production by CO2 and H2O splitting via thermochemical processes,Universite de Perpignan Thesis,https://theses.hal.science/tel-03917374,page218,CF-HG,CF-HG,,,,,,,,,,,,,,,,325, K,11,Psolar: 1350 J/s,CO,6.6,mL/min/g,,,
books-and-others-2021perp,Solar fuels production by CO2 and H2O splitting via thermochemical processes,Universite de Perpignan Thesis,https://theses.hal.science/tel-03917374,page218,CF-IO,CF-IO,,,,,,,,,,,,,,,,418, K,32,Psolar: 1350 J/s,CO,9.93,mL/min/g,,,
books-and-others-2021perp,Solar fuels production by CO2 and H2O splitting via thermochemical processes,Universite de Perpignan Thesis,https://theses.hal.science/tel-03917374,page218,CF-MG,CF-MG,,,,,,,,,,,,,,,,367, K,17,Psolar: 1350 J/s,CO,8.57,mL/min/g,,,
books-and-others-2021perp,Solar fuels production by CO2 and H2O splitting via thermochemical processes,Universite de Perpignan Thesis,https://theses.hal.science/tel-03917374,page218,CF-NG,CF-NG,,,,,,,,,,,,,,,,503, K,32,Psolar: 1350 J/s,CO,9.26,mL/min/g,,,
books-and-others-2021perp,Solar fuels production by CO2 and H2O splitting via thermochemical processes,Universite de Perpignan Thesis,https://theses.hal.science/tel-03917374,page218,CF-OG,CF-OG,,,,,,,,,,,,,,,,457, K,5,Psolar: 1350 J/s,CO,3.3,mL/min/g,,,
books-and-others-2021perp,Solar fuels production by CO2 and H2O splitting via thermochemical processes,Universite de Perpignan Thesis,https://theses.hal.science/tel-03917374,page218,CF-OGP,CF-OGP,,,,,,,,,,,,,,,,462, K,3,Psolar: 1350 J/s,CO,4.01,mL/min/g,,,
books-and-others-2021perp,Solar fuels production by CO2 and H2O splitting via thermochemical processes,Universite de Perpignan Thesis,https://theses.hal.science/tel-03917374,,La0.5Ba0.5MnO3,La0.5Ba0.5MnO3,La,Ba,,0.5,0.5,,Mn,,,1,,,,,,,,,,,,,,,
books-and-others-2021perp,Solar fuels production by CO2 and H2O splitting via thermochemical processes,Universite de Perpignan Thesis,https://theses.hal.science/tel-03917374,page198,LCMA1-P2,La0.5Ca0.5Mn0.6Al0.4O3,La,Ca,,0.5,0.5,,Mn,Al,,0.6,0.4,,,,,,,1,,O2,449,µmol/g,CO,162,µmol/g
books-and-others-2021perp,Solar fuels production by CO2 and H2O splitting via thermochemical processes,Universite de Perpignan Thesis,https://theses.hal.science/tel-03917374,page198,LCMA1-P2,La0.5Ca0.5Mn0.6Al0.4O3,La,Ca,,0.5,0.5,,Mn,Al,,0.6,0.4,,,,,,,2,,O2,95,µmol/g,CO,171,µmol/g
books-and-others-2021perp,Solar fuels production by CO2 and H2O splitting via thermochemical processes,Universite de Perpignan Thesis,https://theses.hal.science/tel-03917374,page198,LCMCr-P2,La0.5Ca0.5Mn0.6Cr0.4O3,La,Ca,,0.5,0.5,,Mn,Cr,,0.6,0.4,,,,,,,1,,O2,249,µmol/g,CO,111,µmol/g
books-and-others-2021perp,Solar fuels production by CO2 and H2O splitting via thermochemical processes,Universite de Perpignan Thesis,https://theses.hal.science/tel-03917374,page198,LCMCr-P2,La0.5Ca0.5Mn0.6Cr0.4O3,La,Ca,,0.5,0.5,,Mn,Cr,,0.6,0.4,,,,,,,2,,O2,78,µmol/g,CO,125,µmol/g
books-and-others-2021perp,Solar fuels production by CO2 and H2O splitting via thermochemical processes,Universite de Perpignan Thesis,https://theses.hal.science/tel-03917374,page198,LCMGa-P2,La0.5Ca0.5Mn0.8Ga0.2O3,La,Ca,,0.5,0.5,,Mn,Ga,,0.8,0.2,,,,,,,1,,O2,287,µmol/g,CO,215,µmol/g
books-and-others-2021perp,Solar fuels production by CO2 and H2O splitting via thermochemical processes,Universite de Perpignan Thesis,https://theses.hal.science/tel-03917374,page198,LCMGa-P2,La0.5Ca0.5Mn0.8Ga0.2O3,La,Ca,,0.5,0.5,,Mn,Ga,,0.8,0.2,,,,,,,2,,O2,175,µmol/g,CO,200,µmol/g
books-and-others-2021perp,Solar fuels production by CO2 and H2O splitting via thermochemical processes,Universite de Perpignan Thesis,https://theses.hal.science/tel-03917374,,La0.5Ca0.5Mn0.9Mg0.1O3P2,La0.5Ca0.5Mn0.9Mg0.1O3,La,Ca,,0.5,0.5,,Mn,Mg,,0.9,0.1,,,,,,,,,,,,,,
books-and-others-2021perp,Solar fuels production by CO2 and H2O splitting via thermochemical processes,Universite de Perpignan Thesis,https://theses.hal.science/tel-03917374,page198,LCMMg-P2,La0.5Ca0.5Mn0.9Mg0.1O3,La,Ca,,0.5,0.5,,Mn,Mg,,0.9,0.1,,,,,,,1,,O2,394,µmol/g,CO,154,µmol/g
books-and-others-2021perp,Solar fuels production by CO2 and H2O splitting via thermochemical processes,Universite de Perpignan Thesis,https://theses.hal.science/tel-03917374,page198,LCMMg-P2,La0.5Ca0.5Mn0.9Mg0.1O3,La,Ca,,0.5,0.5,,Mn,Mg,,0.9,0.1,,,,,,,2,,O2,121,µmol/g,CO,173,µmol/g
books-and-others-2021perp,Solar fuels production by CO2 and H2O splitting via thermochemical processes,Universite de Perpignan Thesis,https://theses.hal.science/tel-03917374,page198,LCM-P2,La0.5Ca0.5MnO3,La,Ca,,0.5,0.5,,Mn,,,1,,,,,,,,1,,O2,325,µmol/g,CO,175,µmol/g
books-and-others-2021perp,Solar fuels production by CO2 and H2O splitting via thermochemical processes,Universite de Perpignan Thesis,https://theses.hal.science/tel-03917374,page198,LCM-P2,La0.5Ca0.5MnO3,La,Ca,,0.5,0.5,,Mn,,,1,,,,,,,,2,,O2,107,µmol/g,CO,182,µmol/g
books-and-others-2021perp,Solar fuels production by CO2 and H2O splitting via thermochemical processes,Universite de Perpignan Thesis,https://theses.hal.science/tel-03917374,page198,LSCo,La0.5Sr0.5CoO3,La,Sr,,0.5,0.5,,Co,,,1,,,,,,,,1,,O2,1191,µmol/g,CO,1141,µmol/g
books-and-others-2021perp,Solar fuels production by CO2 and H2O splitting via thermochemical processes,Universite de Perpignan Thesis,https://theses.hal.science/tel-03917374,page198,LSCo,La0.5Sr0.5CoO3,La,Sr,,0.5,0.5,,Co,,,1,,,,,,,,2,,O2,658,µmol/g,CO,998,µmol/g
books-and-others-2021perp,Solar fuels production by CO2 and H2O splitting via thermochemical processes,Universite de Perpignan Thesis,https://theses.hal.science/tel-03917374,,La0.5Sr0.5Mn0.6Al0.2Cr0.2O3,La0.5Sr0.5Mn0.6Al0.2Cr0.2O3,La,Sr,,0.5,0.5,,Mn,Al,Cr,0.6,0.2,0.2,,,,,,,,,,,,,
books-and-others-2021perp,Solar fuels production by CO2 and H2O splitting via thermochemical processes,Universite de Perpignan Thesis,https://theses.hal.science/tel-03917374,page198,LSMA1/Cr-P2,La0.5Sr0.5Mn0.6Al0.2Cr0.2O3,La,Sr,,0.5,0.5,,Mn,Al,Cr,0.6,0.2,0.2,,,,,,1,,O2,232,µmol/g,CO,164,µmol/g
books-and-others-2021perp,Solar fuels production by CO2 and H2O splitting via thermochemical processes,Universite de Perpignan Thesis,https://theses.hal.science/tel-03917374,page198,LSMA1/Cr-P2,La0.5Sr0.5Mn0.6Al0.2Cr0.2O3,La,Sr,,0.5,0.5,,Mn,Al,Cr,0.6,0.2,0.2,,,,,,2,,O2,100,µmol/g,CO,165,µmol/g
books-and-others-2021perp,Solar fuels production by CO2 and H2O splitting via thermochemical processes,Universite de Perpignan Thesis,https://theses.hal.science/tel-03917374,,La0.5Sr0.5Mn0.6Al0.4O3,La0.5Sr0.5Mn0.6Al0.4O3,La,Sr,,0.5,0.5,,Mn,Al,,0.6,0.4,,,,,,,,,,,,,,
books-and-others-2021perp,Solar fuels production by CO2 and H2O splitting via thermochemical processes,Universite de Perpignan Thesis,https://theses.hal.science/tel-03917374,page198,LSMAl-P2,La0.5Sr0.5Mn0.6Al0.4O3,La,Sr,,0.5,0.5,,Mn,Al,,0.6,0.4,,,,,,,1,,O2,302,µmol/g,CO,200,µmol/g
books-and-others-2021perp,Solar fuels production by CO2 and H2O splitting via thermochemical processes,Universite de Perpignan Thesis,https://theses.hal.science/tel-03917374,page198,LSMAl-P2,La0.5Sr0.5Mn0.6Al0.4O3,La,Sr,,0.5,0.5,,Mn,Al,,0.6,0.4,,,,,,,2,,O2,109,µmol/g,CO,203,µmol/g
books-and-others-2021perp,Solar fuels production by CO2 and H2O splitting via thermochemical processes,Universite de Perpignan Thesis,https://theses.hal.science/tel-03917374,page198,LSMCr-P2,La0.5Sr0.5Mn0.6Cr0.4O3,La,Sr,,0.5,0.5,,Mn,Cr,,0.6,0.4,,,,,,,1,,O2,215,µmol/g,CO,134,µmol/g
books-and-others-2021perp,Solar fuels production by CO2 and H2O splitting via thermochemical processes,Universite de Perpignan Thesis,https://theses.hal.science/tel-03917374,page198,LSMCr-P2,La0.5Sr0.5Mn0.6Cr0.4O3,La,Sr,,0.5,0.5,,Mn,Cr,,0.6,0.4,,,,,,,2,,O2,76,µmol/g,CO,139,µmol/g
books-and-others-2021perp,Solar fuels production by CO2 and H2O splitting via thermochemical processes,Universite de Perpignan Thesis,https://theses.hal.science/tel-03917374,page198,LSMMGa-P2,La0.5Sr0.5Mn0.8Ga0.2O3,La,Sr,,0.5,0.5,,Mn,Ga,,0.8,0.2,,,,,,,1,,O2,231,µmol/g,CO,195,µmol/g
books-and-others-2021perp,Solar fuels production by CO2 and H2O splitting via thermochemical processes,Universite de Perpignan Thesis,https://theses.hal.science/tel-03917374,page198,LSMMGa-P2,La0.5Sr0.5Mn0.8Ga0.2O3,La,Sr,,0.5,0.5,,Mn,Ga,,0.8,0.2,,,,,,,2,,O2,101,µmol/g,CO,196,µmol/g
books-and-others-2021perp,Solar fuels production by CO2 and H2O splitting via thermochemical processes,Universite de Perpignan Thesis,https://theses.hal.science/tel-03917374,,La0.5Sr0.5Mn0.9Mg0.1O3.1,La0.5Sr0.5Mn0.9Mg0.1O3,La,Sr,,0.5,0.5,,Mn,Mg,,0.9,0.1,,,,,,,,,,,,,,
books-and-others-2021perp,Solar fuels production by CO2 and H2O splitting via thermochemical processes,Universite de Perpignan Thesis,https://theses.hal.science/tel-03917374,,La0.5Sr0.5Mn0.9Mg0.1O3.2,La0.5Sr0.5Mn0.9Mg0.1O3,La,Sr,,0.5,0.5,,Mn,Mg,,0.9,0.1,,,,,,,,,,,,,,
books-and-others-2021perp,Solar fuels production by CO2 and H2O splitting via thermochemical processes,Universite de Perpignan Thesis,https://theses.hal.science/tel-03917374,page198,LSMMg-P2,La0.5Sr0.5Mn0.9Mg0.1O3,La,Sr,,0.5,0.5,,Mn,Mg,,0.9,0.1,,,,,,,1,,O2,269,µmol/g,CO,214,µmol/g
books-and-others-2021perp,Solar fuels production by CO2 and H2O splitting via thermochemical processes,Universite de Perpignan Thesis,https://theses.hal.science/tel-03917374,page198,LSMMg-P2,La0.5Sr0.5Mn0.9Mg0.1O3,La,Sr,,0.5,0.5,,Mn,Mg,,0.9,0.1,,,,,,,2,,O2,111,µmol/g,CO,215,µmol/g
books-and-others-2021perp,Solar fuels production by CO2 and H2O splitting via thermochemical processes,Universite de Perpignan Thesis,https://theses.hal.science/tel-03917374,page86,LSMMg-P1,La0.5Sr0.5Mn0.9Mg0.1O3,La,Sr,,0.5,0.5,,Mn,Mg,,0.9,0.1,,,1050,C,1400, C,,,O2,542,µmol/g,CO,784,µmol/g
books-and-others-2021perp,Solar fuels production by CO2 and H2O splitting via thermochemical processes,Universite de Perpignan Thesis,https://theses.hal.science/tel-03917374,page198,LSM-P2,La0.5Sr0.5MnO3,La,Sr,,0.5,0.5,,Mn,,,1,,,,,,,,1,,O2,232,µmol/g,CO,190,µmol/g
books-and-others-2021perp,Solar fuels production by CO2 and H2O splitting via thermochemical processes,Universite de Perpignan Thesis,https://theses.hal.science/tel-03917374,page198,LSM-P2,La0.5Sr0.5MnO3,La,Sr,,0.5,0.5,,Mn,,,1,,,,,,,,2,,O2,104,µmol/g,CO,195,µmol/g
books-and-others-2021perp,Solar fuels production by CO2 and H2O splitting via thermochemical processes,Universite de Perpignan Thesis,https://theses.hal.science/tel-03917374,page196,La0.6Sr0.4Co0.2Cr0.8O3,La0.6Sr0.4Co0.2Cr0.8O3,La,Sr,,0.6,0.4,,Co,Cr,,0.2,0.8,,,800, C,1200, C,,Reduction under Ar; Oxidation: 50% CO2 in Ar,H2/Co,157,µmol/g,,,
books-and-others-2021perp,Solar fuels production by CO2 and H2O splitting via thermochemical processes,Universite de Perpignan Thesis,https://theses.hal.science/tel-03917374,page196,La0.7Sr0.3Mn0.7Cr0.3O3,La0.7Sr0.3Mn0.7Cr0.3O3,La,Sr,,0.7,0.3,,Mn,Cr,,0.7,0.3,,,1000, C,1350, C,,Reduction under N2; Oxidation: H2O between 50 and 84%,H2/Co,107,µmol/g,O2,98,µmol/g
books-and-others-2021perp,Solar fuels production by CO2 and H2O splitting via thermochemical processes,Universite de Perpignan Thesis,https://theses.hal.science/tel-03917374,page196,LaCoO3,LaCoO3,La,,,1,,,Co,,,1,,,,1000, C,1300, C,,Reduction under Ar; Oxidation: 50% CO2 in Ar,H2/Co,123,µmol/g,O2,369,µmol/g
books-and-others-2021perp,Solar fuels production by CO2 and H2O splitting via thermochemical processes,Universite de Perpignan Thesis,https://theses.hal.science/tel-03917374,page196,LaFe0.75Co0.25O3,LaFe0.75Co0.25O3,La,,,1,,,Fe,Co,,0.75,0.25,,,1000, C,1300, C,,Reduction under Ar; Oxidation: 50% CO2 in Ar,H2/Co,117,µmol/g,O2,59,µmol/g
books-and-others-2021perp,Solar fuels production by CO2 and H2O splitting via thermochemical processes,Universite de Perpignan Thesis,https://theses.hal.science/tel-03917374,page198,LMCo,LaMn0.5Co0.5O3,La,,,1,,,Mn,Co,,0.5,0.5,,,,,,,1,,O2,43,µmol/g,CO,62,µmol/g
books-and-others-2021perp,Solar fuels production by CO2 and H2O splitting via thermochemical processes,Universite de Perpignan Thesis,https://theses.hal.science/tel-03917374,page198,LMCo,LaMn0.5Co0.5O3,La,,,1,,,Mn,Co,,0.5,0.5,,,,,,,2,,O2,60,µmol/g,CO,99,µmol/g
books-and-others-2021perp,Solar fuels production by CO2 and H2O splitting via thermochemical processes,Universite de Perpignan Thesis,https://theses.hal.science/tel-03917374,page145,NiFeO4,NiFeO4,,,,,,,,,,,,,,1000, C,1500, C,,IR-heating,H2,3.4,ml/g,,,
books-and-others-2021perp,Solar fuels production by CO2 and H2O splitting via thermochemical processes,Universite de Perpignan Thesis,https://theses.hal.science/tel-03917374,page198,PrSrM25,Pr0.25Sr0.75MnO3,Pr,Sr,,0.25,0.5,,Mn,,,1,,,,,,,,1,,O2,668,µmol/g,CO,171,µmol/g
books-and-others-2021perp,Solar fuels production by CO2 and H2O splitting via thermochemical processes,Universite de Perpignan Thesis,https://theses.hal.science/tel-03917374,page198,PrSrM25,Pr0.25Sr0.75MnO3,Pr,Sr,,0.25,0.5,,Mn,,,1,,,,,,,,2,,O2,96,µmol/g,CO,170,µmol/g
books-and-others-2021perp,Solar fuels production by CO2 and H2O splitting via thermochemical processes,Universite de Perpignan Thesis,https://theses.hal.science/tel-03917374,page198,PrSrM50,Pr0.50Sr0.50MnO3,Pr,Sr,,0.5,0.5,,Mn,,,1,,,,,,,,1,,O2,268,µmol/g,CO,153,µmol/g
books-and-others-2021perp,Solar fuels production by CO2 and H2O splitting via thermochemical processes,Universite de Perpignan Thesis,https://theses.hal.science/tel-03917374,page198,PrSrM50,Pr0.50Sr0.50MnO3,Pr,Sr,,0.5,0.5,,Mn,,,1,,,,,,,,2,,O2,90,µmol/g,CO,160,µmol/g
books-and-others-2021perp,Solar fuels production by CO2 and H2O splitting via thermochemical processes,Universite de Perpignan Thesis,https://theses.hal.science/tel-03917374,page198,PrSrM75,Pr0.75Sr0.25MnO3,Pr,Sr,,0.75,0.25,,Mn,,,1,,,,,,,,1,,O2,146,µmol/g,CO,150,µmol/g
books-and-others-2021perp,Solar fuels production by CO2 and H2O splitting via thermochemical processes,Universite de Perpignan Thesis,https://theses.hal.science/tel-03917374,page198,PrSrM75,Pr0.75Sr0.25MnO3,Pr,Sr,,0.75,0.25,,Mn,,,1,,,,,,,,2,,O2,79,µmol/g,CO,156,µmol/g
books-and-others-2021perp,Solar fuels production by CO2 and H2O splitting via thermochemical processes,Universite de Perpignan Thesis,https://theses.hal.science/tel-03917374,page198,SmSrM50,Sm0.50Sr0.50MnO3,Sm,Sr,,0.5,0.5,,Mn,,,1,,,,,,,,1,,O2,373,µmol/g,CO,168,µmol/g
books-and-others-2021perp,Solar fuels production by CO2 and H2O splitting via thermochemical processes,Universite de Perpignan Thesis,https://theses.hal.science/tel-03917374,page198,SmSrM50,Sm0.50Sr0.50MnO3,Sm,Sr,,0.5,0.5,,Mn,,,1,,,,,,,,2,,O2,101,µmol/g,CO,175,µmol/g
books-and-others-2021perp,Solar fuels production by CO2 and H2O splitting via thermochemical processes,Universite de Perpignan Thesis,https://theses.hal.science/tel-03917374,page198,SmSrM75,Sm0.75Sr0.25MnO3,Sm,Sr,,0.75,0.25,,Mn,,,1,,,,,,,,1,,O2,117,µmol/g,CO,177,µmol/g
books-and-others-2021perp,Solar fuels production by CO2 and H2O splitting via thermochemical processes,Universite de Perpignan Thesis,https://theses.hal.science/tel-03917374,page198,SmSrM75,Sm0.75Sr0.25MnO3,Sm,Sr,,0.75,0.25,,Mn,,,1,,,,,,,,2,,O2,95,µmol/g,CO,180,µmol/g
books-and-others-2021perp,Solar fuels production by CO2 and H2O splitting via thermochemical processes,Universite de Perpignan Thesis,https://theses.hal.science/tel-03917374,,Y0.5Sr0.5MnO3,Y0.5Sr0.5MnO3,Y,Sr,,0.5,0.5,,Mn,,,1,,,,,,,,,,,,,,,
books-and-others-2021perp,Solar fuels production by CO2 and H2O splitting via thermochemical processes,Universite de Perpignan Thesis,https://theses.hal.science/tel-03917374,page198,YLaSrM,Y0.87La0.03Sr0.1MnO3,Y,La,Sr,0.87,0.03,0.1,Mn,,,1,,,,,,,,1,,O2,145,µmol/g,CO,135,µmol/g
books-and-others-2021perp,Solar fuels production by CO2 and H2O splitting via thermochemical processes,Universite de Perpignan Thesis,https://theses.hal.science/tel-03917374,page198,YLaSrM,Y0.87La0.03Sr0.1MnO3,Y,La,Sr,0.87,0.03,0.1,Mn,,,1,,,,,,,,2,,O2,75,µmol/g,CO,137,µmol/g
books-and-others-2021perp,Solar fuels production by CO2 and H2O splitting via thermochemical processes,Universite de Perpignan Thesis,https://theses.hal.science/tel-03917374,,Y0.87Sr0.1La0.03MnO3,Y0.87Sr0.1La0.03MnO3,Y,Sr,La,0.87,0.1,0.03,Mn,,,1,,,,,,,,,,,,,,,
books-and-others-2021perp,Solar fuels production by CO2 and H2O splitting via thermochemical processes,Universite de Perpignan Thesis,https://theses.hal.science/tel-03917374,page198,YLaM,Y0.97La0.03MnO3,Y,La,,0.97,0.03,,Mn,,,1,,,,,,,,1,,O2,54,µmol/g,CO,86,µmol/g
books-and-others-2021perp,Solar fuels production by CO2 and H2O splitting via thermochemical processes,Universite de Perpignan Thesis,https://theses.hal.science/tel-03917374,page198,YLaM,Y0.97La0.03MnO3,Y,La,,0.97,0.03,,Mn,,,1,,,,,,,,2,,O2,60,µmol/g,CO,107,µmol/g
books-and-others-2021perp,Solar fuels production by CO2 and H2O splitting via thermochemical processes,Universite de Perpignan Thesis,https://theses.hal.science/tel-03917374,page198,YCeM,Y0.9Ce0.1MnO3,Y,Ce,,0.9,0.1,,Mn,,,1,,,,,,,,1,,O2,47,µmol/g,CO,30,µmol/g
books-and-others-2021perp,Solar fuels production by CO2 and H2O splitting via thermochemical processes,Universite de Perpignan Thesis,https://theses.hal.science/tel-03917374,page198,YCeM,Y0.9Ce0.1MnO3,Y,Ce,,0.9,0.1,,Mn,,,1,,,,,,,,2,,,,,,,
books-and-others-2021perp,Solar fuels production by CO2 and H2O splitting via thermochemical processes,Universite de Perpignan Thesis,https://theses.hal.science/tel-03917374,page198,YSrM,Y0.9Sr0.1MnO3,Y,Sr,,0.9,0.1,,Mn,,,1,,,,,,,,1,,O2,127,µmol/g,CO,118,µmol/g
books-and-others-2021perp,Solar fuels production by CO2 and H2O splitting via thermochemical processes,Universite de Perpignan Thesis,https://theses.hal.science/tel-03917374,page198,YSrM,Y0.9Sr0.1MnO3,Y,Sr,,0.9,0.1,,Mn,,,1,,,,,,,,2,,O2,106,µmol/g,CO,106,µmol/g
books-and-others-2021perp,Solar fuels production by CO2 and H2O splitting via thermochemical processes,Universite de Perpignan Thesis,https://theses.hal.science/tel-03917374,page145,YSZ-Fe3N4,YSZFe3N4,,,,,,,,,,,,,,1000, C,1500, C,,IR-heating,H2,1.77,ml/g,,,
books-and-others-phd-thesis-miriam-ezbiri-f,Design of Perovskite Redox Materials for the Thermochemical Splitting of H2O and CO2 and for O2 Separation,ETH Dissertation,https://doi.org/10.3929/ethz-b-000176339 ,,,YCo0.3Fe0.7O3,,,,,,,,,,,,,,,,,,,,,,,,,
books-and-others-phd-thesis-miriam-ezbiri-f,Design of Perovskite Redox Materials for the Thermochemical Splitting of H2O and CO2 and for O2 Separation,ETH Dissertation,https://doi.org/10.3929/ethz-b-000176339 ,,,YCo0.1Fe0.9O3,,,,,,,,,,,,,,,,,,,,,,,,,
paidarticles-elsevier-1-s2-0-s0022459615302851-,Generation of H2 and CO by solar thermochemical splitting of H2O and CO2 by employing metal oxides,Journal of Solid State Chemistry,https://doi.org/10.1016/j.jssc.2015.12.018,,,Y0.5Sr0.5MnO3,,,,,,,,,,,,,,,,,,,,,,,,,
paidarticles-others-proquest-ou,Nonstoichiometric Perovskite Oxides for Solar-Driven Thermochemical Water Splitting,Northwestern University Dissertation,https://www.proquest.com/openview/7ca61610c3ed19dc0b5600e8e478bba9/1?pq-origsite=gscholar&cbl=18750&diss=y,,,SrMnO3,,,,,,,,,,,,,,,,,,,,,,,,,
books-and-others-wilson-g-phd-th,Development of perovskite-like structures for hydrogen production via two-step thermochemical water splitting,Imperial College London Dissertation,https://doi.org/10.25560/101907,,,SrCo0.95Sb0.05O3,,,,,,,,,,,,,,,,,,,,,,,,,
books-and-others-wilson-g-phd-th,Development of perovskite-like structures for hydrogen production via two-step thermochemical water splitting,Imperial College London Dissertation,https://doi.org/10.25560/101907,,,SrCo0.8Sb0.2O3,,,,,,,,,,,,,,,,,,,,,,,,,
paidarticles-elsevier-1-s2-0-s0016236119309767-,Solar thermocatalytic conversion of CO2 using PrxSr(1‚Äö√†√≠x)MnO3‚Äö√†√≠≈í• perovskites,Fuel,https://doi.org/10.1016/j.fuel.2019.115624,,,Pr0.80Sr0.18Mn1.02O3.012,,,,,,,,,,,,,,,,,,,,,,,,,
paidarticles-elsevier-1-s2-0-s0016236119309767-,Solar thermocatalytic conversion of CO2 using PrxSr(1‚Äö√†√≠x)MnO3‚Äö√†√≠≈í• perovskites,Fuel,https://doi.org/10.1016/j.fuel.2019.115624,,,Pr0.39Sr0.63Mn0.98O2.979,,,,,,,,,,,,,,,,,,,,,,,,,
paidarticles-elsevier-1-s2-0-s0016236119309767-,Solar thermocatalytic conversion of CO2 using PrxSr(1‚Äö√†√≠x)MnO3‚Äö√†√≠≈í• perovskites,Fuel,https://doi.org/10.1016/j.fuel.2019.115624,,,Pr0.18Sr0.80Mn0.99O2.951,,,,,,,,,,,,,,,,,,,,,,,,,
paidarticles-elsevier-1-s2-0-s0196890423001188-,Selection of iron-based oxygen carriers for two-step solar thermochemical splitting of carbon dioxide,Energy Conversion & Management,https://doi.org/10.1016/j.enconman.2023.116772,,,NiFe2O4,,,,,,,,,,,,,,,,,,,,,,,,,
paidarticles-elsevier-1-s2-0-s0016236120303768-,The coupling of CH4 partial oxidation and CO2 splitting for syngas production via double perovskite-type oxides LaFexCo1-xO3,Fuel,https://doi.org/10.1016/j.fuel.2020.117381,,,LaFe0.75Co0.25O3,,,,,,,,,,,,,,,,,,,,,,,,,
paidarticles-elsevier-1-s2-0-s0016236120303768-,The coupling of CH4 partial oxidation and CO2 splitting for syngas production via double perovskite-type oxides LaFexCo1-xO3,Fuel,https://doi.org/10.1016/j.fuel.2020.117381,,,LaFe0.25Co0.75O3,,,,,,,,,,,,,,,,,,,,,,,,,
paidarticles-elsevier-1-s2-0-s0016236120303768-,The coupling of CH4 partial oxidation and CO2 splitting for syngas production via double perovskite-type oxides LaFexCo1-xO3,Fuel,https://doi.org/10.1016/j.fuel.2020.117381,,,LaCoO3,,,,,,,,,,,,,,,,,,,,,,,,,
paidarticles-elsevier-1-s2-0-s0016236120303768-,The coupling of CH4 partial oxidation and CO2 splitting for syngas production via double perovskite-type oxides LaFexCo1-xO3,Fuel,https://doi.org/10.1016/j.fuel.2020.117381,,,La2FeO4,,,,,,,,,,,,,,,,,,,,,,,,,
books-and-others-ucalgary-2020-shrestha-pra,Investigation of the Redox Performances of Manganite-based Perovskites for Isothermal CO2 Conversion Applications,Investigation of the Redox Performances of Manganite-based Perovskites for Isothermal CO2 Conversion Applications,http://dx.doi.org/10.11575/PRISM/37494,,,La0.90Sr0.10MnO3,,,,,,,,,,,,,,,,,,,,,,,,,
books-and-others-ucalgary-2020-shrestha-pra,Investigation of the Redox Performances of Manganite-based Perovskites for Isothermal CO2 Conversion Applications,Investigation of the Redox Performances of Manganite-based Perovskites for Isothermal CO2 Conversion Applications,http://dx.doi.org/10.11575/PRISM/37494,,,La0.75Sr0.25MnO3,,,,,,,,,,,,,,,,,,,,,,,,,
journal-articles-acta-materialia-2016-103,"Oxygen nonstoichiometry, defect equilibria, and thermodynamic characterization of LaMnO3 perovskites with Ca/Sr A-site and Al B-site doping",Acta Materialia,http://dx.doi.org/10.1016/j.actamat.2015.10.026,,,La0.6Sr0.4MnO3,,,,,,,,,,,,,,,,,,,,,,,,,
journal-articles-acta-materialia-2016-103,"Oxygen nonstoichiometry, defect equilibria, and thermodynamic characterization of LaMnO3 perovskites with Ca/Sr A-site and Al B-site doping",Acta Materialia,http://dx.doi.org/10.1016/j.actamat.2015.10.026,,,La0.6Sr0.4Mn0.6Al0.4O3,,,,,,,,,,,,,,,,,,,,,,,,,
journal-articles-acta-materialia-2016-103,"Oxygen nonstoichiometry, defect equilibria, and thermodynamic characterization of LaMnO3 perovskites with Ca/Sr A-site and Al B-site doping",Acta Materialia,http://dx.doi.org/10.1016/j.actamat.2015.10.026,,,La0.6Ca0.4Mn0.6Al0.4O3,,,,,,,,,,,,,,,,,,,,,,,,,
paidarticles-elsevier-1-s2-0-s0022459615302851-,Generation of H2 and CO by solar thermochemical splitting of H2O and CO2 by employing metal oxides,Journal of Solid State Chemistry,https://doi.org/10.1016/j.jssc.2015.12.018,,La0.5Sr0.5MnO3,La0.5Sr0.5MnO3,,,,,,,,,,,,,,,,,,,,,,,,,
books-and-others-ucalgary-2020-shrestha-pra,Investigation of the Redox Performances of Manganite-based Perovskites for Isothermal CO2 Conversion Applications,Investigation of the Redox Performances of Manganite-based Perovskites for Isothermal CO2 Conversion Applications,http://dx.doi.org/10.11575/PRISM/37494,,,La0.5Sr0.5MnO3,,,,,,,,,,,,,,,,,,,,,,,,,
paidarticles-elsevier-1-s2-0-s0360544219300830-,"Thermochemical behavior of perovskite oxides based on LaxSr1-x(Mn, Fe, Co)O3 and BaySr1-yCoO3 redox system for thermochemical energy storage at high temperatures",Energy,https://doi.org/10.1016/j.energy.2019.01.081,,,La0.5Sr0.5CoO3,,,,,,,,,,,,,,,,,,,,,,,,,
paidarticles-rsc-c4cp04,Noteworthy performance of La1‚Äö√†√≠xCaxMnO3¨‚Ä†perovskites in generating H2¨‚Ä†and CO by the thermochemical splitting of H2O and CO2,Phys. Chem. Chem. Phys.,10.1039/C4CP04578E,,,La0.5Ca0.5MnO3,,,,,,,,,,,,,,,,,,,,,,,,,
paidarticles-elsevier-1-s2-0-s0022459615302851-,Generation of H2 and CO by solar thermochemical splitting of H2O and CO2 by employing metal oxides,Journal of Solid State Chemistry,https://doi.org/10.1016/j.jssc.2015.12.018,,La0.5Ca0.5MnO3,La0.5Ca0.5MnO3,,,,,,,,,,,,,,,,,,,,,,,,,
books-and-others-ucalgary-2020-shrestha-pra,Investigation of the Redox Performances of Manganite-based Perovskites for Isothermal CO2 Conversion Applications,Investigation of the Redox Performances of Manganite-based Perovskites for Isothermal CO2 Conversion Applications,http://dx.doi.org/10.11575/PRISM/37494,,,La0.5Ca0.5MnO3,,,,,,,,,,,,,,,,,,,,,,,,,
co2-split-1-s2-0-s027288421931173,Lanthanum manganite perovskite ceramic powders for CO2 splitting: Influence of Pechini synthesis parameters on sinterability and reactivity,Cermaics int.,https://doi.org/10.1016/j.ceramint.2019.05.075,,,La0.5Ca0.5Mn0.9Mg0.1O3,,,,,,,,,,,,,,,,,,,,,,,,,
co2-split-1-s2-0-s027288421931173,Lanthanum manganite perovskite ceramic powders for CO2 splitting: Influence of Pechini synthesis parameters on sinterability and reactivity,Cermaics int.,https://doi.org/10.1016/j.ceramint.2019.05.075,,,La0.5Ca0.5Mn0.6Al0.4O3,,,,,,,,,,,,,,,,,,,,,,,,,
paidarticles-elsevier-1-s2-0-s0360544219300830-,"Thermochemical behavior of perovskite oxides based on LaxSr1-x(Mn, Fe, Co)O3 and BaySr1-yCoO3 redox system for thermochemical energy storage at high temperatures",Energy,https://doi.org/10.1016/j.energy.2019.01.081,,,La0.3Sr0.7CoO3,,,,,,,,,,,,,,,,,,,,,,,,,
paidarticles-elsevier-1-s2-0-s0022459615302851-,Generation of H2 and CO by solar thermochemical splitting of H2O and CO2 by employing metal oxides,Journal of Solid State Chemistry,https://doi.org/10.1016/j.jssc.2015.12.018,,CeO2,CeO2,,,,,,,,,,,,,,,,,,,,,,,,,
journal-articles-rsta-2015-,Solar photochemical and thermochemical splitting of water,Philosophical Transactions A,https://doi.org/10.1098/rsta.2015.0088,,,CeO2,,,,,,,,,,,,,,,,,,,,,,,,,
paidarticles-elsevier-1-s2-0-s0016236112004887-,CO2 splitting by thermo-chemical looping based on ZrxCe1-xO2 oxygen carriers for synthetic fuel generation,Fuel,https://doi.org/10.1016/j.fuel.2012.06.068,,,Ce0.5Zr0.5O2,,,,,,,,,,,,,,,,,,,,,,,,,
books-and-others-ucalgary-2020-shrestha-pra,Investigation of the Redox Performances of Manganite-based Perovskites for Isothermal CO2 Conversion Applications,Investigation of the Redox Performances of Manganite-based Perovskites for Isothermal CO2 Conversion Applications,http://dx.doi.org/10.11575/PRISM/37494,,,CaMnO3,,,,,,,,,,,,,,,,,,,,,,,,,
paidarticles-elsevier-1-s2-0-s0038092x17302530-,Exploitation of thermochemical cycles based on solid oxide redox systems for thermochemical storage of solar heat. Part 6: Testing of Mn-based combined oxides and porous structures,Solar Energy,https://doi.org/10.1016/j.solener.2017.03.083,,,CaMn0.9Ti0.1O3,,,,,,,,,,,,,,,,,,,,,,,,,
paidarticles-elsevier-1-s2-0-s0038092x17302530-,Exploitation of thermochemical cycles based on solid oxide redox systems for thermochemical storage of solar heat. Part 6: Testing of Mn-based combined oxides and porous structures,Solar Energy,https://doi.org/10.1016/j.solener.2017.03.083,,,CaMn0.8Ti0.2O3,,,,,,,,,,,,,,,,,,,,,,,,,
paidarticles-elsevier-1-s2-0-s025405842101141x-,"Investigation of reactive perovskite materials for solar fuel production via two-step redox cycles: Thermochemical activity, thermodynamic properties and reduction kinetics",Materials Chemistry and Physics,https://doi.org/10.1016/j.matchemphys.2021.125358,,,Ca0.5Sr0.5MnO3,,,,,,,,,,,,,,,,,,,,,,,,,
books-and-others-2021perp,Solar fuels production by CO2 and H2O splitting via thermochemical processes,Universite de Perpignan Thesis,https://theses.hal.science/tel-03917374,,,Ca0.5Sr0.5MnO3,,,,,,,,,,,,,,,,,,,,,,,,,
books-and-others-2021perp,Solar fuels production by CO2 and H2O splitting via thermochemical processes,Universite de Perpignan Thesis,https://theses.hal.science/tel-03917374,,CeO,CeO2,,,,,,,,,,,,,,,,,,,,,,,,,
books-and-others-2021perp,Solar fuels production by CO2 and H2O splitting via thermochemical processes,Universite de Perpignan Thesis,https://theses.hal.science/tel-03917374,,,La0.5Ca0.5Mn0.9Mg0.1O3P2,,,,,,,,,,,,,,,,,,,,,,,,,
books-and-others-2021perp,Solar fuels production by CO2 and H2O splitting via thermochemical processes,Universite de Perpignan Thesis,https://theses.hal.science/tel-03917374,,,La0.5Ca0.5MnO3,,,,,,,,,,,,,,,,,,,,,,,,,
books-and-others-2021perp,Solar fuels production by CO2 and H2O splitting via thermochemical processes,Universite de Perpignan Thesis,https://theses.hal.science/tel-03917374,,,La0.5Sr0.5Mn0.6Al0.4O3,,,,,,,,,,,,,,,,,,,,,,,,,
books-and-others-2021perp,Solar fuels production by CO2 and H2O splitting via thermochemical processes,Universite de Perpignan Thesis,https://theses.hal.science/tel-03917374,,,"La0.5Sr0.5Mn0.6Al0.4O3

",,,,,,,,,,,,,,,,,,,,,,,,,
books-and-others-2021perp,Solar fuels production by CO2 and H2O splitting via thermochemical processes,Universite de Perpignan Thesis,https://theses.hal.science/tel-03917374,,,La0.5Sr0.5Mn0.9Mg0.1O3,,,,,,,,,,,,,,,,,,,,,,,,,
books-and-others-2021perp,Solar fuels production by CO2 and H2O splitting via thermochemical processes,Universite de Perpignan Thesis,https://theses.hal.science/tel-03917374,,,La0.5Sr0.5Mn0.9Mg0.1O3.1,,,,,,,,,,,,,,,,,,,,,,,,,
books-and-others-2021perp,Solar fuels production by CO2 and H2O splitting via thermochemical processes,Universite de Perpignan Thesis,https://theses.hal.science/tel-03917374,,,La0.5Sr0.5Mn0.9Mg0.1O3.2,,,,,,,,,,,,,,,,,,,,,,,,,
books-and-others-2021perp,Solar fuels production by CO2 and H2O splitting via thermochemical processes,Universite de Perpignan Thesis,https://theses.hal.science/tel-03917374,,,La0.5Sr0.5MnO3,,,,,,,,,,,,,,,,,,,,,,,,,
books-and-others-2021perp,Solar fuels production by CO2 and H2O splitting via thermochemical processes,Universite de Perpignan Thesis,https://theses.hal.science/tel-03917374,,LSM,La0.5Sr0.5MnO3,,,,,,,,,,,,,,,,,,,,,,,,,
books-and-others-2021perp,Solar fuels production by CO2 and H2O splitting via thermochemical processes,Universite de Perpignan Thesis,https://theses.hal.science/tel-03917374,,PrSrM50,Pr0.5Sr0.5MnO3,,,,,,,,,,,,,,,,,,,,,,,,,
books-and-others-2021perp,Solar fuels production by CO2 and H2O splitting via thermochemical processes,Universite de Perpignan Thesis,https://theses.hal.science/tel-03917374,,SmSrM50,Sm0.5Sr0.5MnO3,,,,,,,,,,,,,,,,,,,,,,,,,
books-and-others-2021perp,Solar fuels production by CO2 and H2O splitting via thermochemical processes,Universite de Perpignan Thesis,https://theses.hal.science/tel-03917374,,,Y0.5Sr0.5MnO3,,,,,,,,,,,,,,,,,,,,,,,,,
books-and-others-phd-thesis-miriam-ezbiri-f,Design of Perovskite Redox Materials for the Thermochemical Splitting of H2O and CO2 and for O2 Separation,ETH Dissertation,https://doi.org/10.3929/ethz-b-000176339 ,,,LaCo0.5Ni0.5O3,,,,,,,,,,,,,,,,,,,,,,,,,
books-and-others-phd-thesis-miriam-ezbiri-f,Design of Perovskite Redox Materials for the Thermochemical Splitting of H2O and CO2 and for O2 Separation,ETH Dissertation,https://doi.org/10.3929/ethz-b-000176339 ,,,LaFe0.5Ni0.5O3,,,,,,,,,,,,,,,,,,,,,,,,,
books-and-others-phd-thesis-miriam-ezbiri-f,Design of Perovskite Redox Materials for the Thermochemical Splitting of H2O and CO2 and for O2 Separation,ETH Dissertation,https://doi.org/10.3929/ethz-b-000176339 ,,,YCo0.5Fe0.5O3,,,,,,,,,,,,,,,,,,,,,,,,,
books-and-others-phd-thesis-miriam-ezbiri-f,Design of Perovskite Redox Materials for the Thermochemical Splitting of H2O and CO2 and for O2 Separation,ETH Dissertation,https://doi.org/10.3929/ethz-b-000176339 ,,,LaCo0.5Fe0.5O3,,,,,,,,,,,,,,,,,,,,,,,,,
books-and-others-phd-thesis-miriam-ezbiri-f,Design of Perovskite Redox Materials for the Thermochemical Splitting of H2O and CO2 and for O2 Separation,ETH Dissertation,https://doi.org/10.3929/ethz-b-000176339 ,,,YMnO3,,,,,,,,,,,,,,,,,,,,,,,,,
books-and-others-phd-thesis-miriam-ezbiri-f,Design of Perovskite Redox Materials for the Thermochemical Splitting of H2O and CO2 and for O2 Separation,ETH Dissertation,https://doi.org/10.3929/ethz-b-000176339 ,,,LaFeO3,,,,,,,,,,,,,,,,,,,,,,,,,
books-and-others-phd-thesis-miriam-ezbiri-f,Design of Perovskite Redox Materials for the Thermochemical Splitting of H2O and CO2 and for O2 Separation,ETH Dissertation,https://doi.org/10.3929/ethz-b-000176339 ,,,YFeO3,,,,,,,,,,,,,,,,,,,,,,,,,
books-and-others-phd-thesis-miriam-ezbiri-f,Design of Perovskite Redox Materials for the Thermochemical Splitting of H2O and CO2 and for O2 Separation,ETH Dissertation,https://doi.org/10.3929/ethz-b-000176339 ,,,LaCo0.5Ni0.5O3.1,,,,,,,,,,,,,,,,,,,,,,,,,
books-and-others-phd-thesis-miriam-ezbiri-f,Design of Perovskite Redox Materials for the Thermochemical Splitting of H2O and CO2 and for O2 Separation,ETH Dissertation,https://doi.org/10.3929/ethz-b-000176339 ,,,YCo0.5Fe0.5O3.1,,,,,,,,,,,,,,,,,,,,,,,,,
books-and-others-phd-thesis-miriam-ezbiri-f,Design of Perovskite Redox Materials for the Thermochemical Splitting of H2O and CO2 and for O2 Separation,ETH Dissertation,https://doi.org/10.3929/ethz-b-000176339 ,,,SrMnO3,,,,,,,,,,,,,,,,,,,,,,,,,
books-and-others-phd-thesis-miriam-ezbiri-f,Design of Perovskite Redox Materials for the Thermochemical Splitting of H2O and CO2 and for O2 Separation,ETH Dissertation,https://doi.org/10.3929/ethz-b-000176339 ,,,La0.6Sr0.4Mn0.8Al0.2O3,,,,,,,,,,,,,,,,,,,,,,,,,
books-and-others-phd-thesis-miriam-ezbiri-f,Design of Perovskite Redox Materials for the Thermochemical Splitting of H2O and CO2 and for O2 Separation,ETH Dissertation,https://doi.org/10.3929/ethz-b-000176339 ,,,La0.6Sr0.4Mn0.6Al0.4O3,,,,,,,,,,,,,,,,,,,,,,,,,
books-and-others-phd-thesis-miriam-ezbiri-f,Design of Perovskite Redox Materials for the Thermochemical Splitting of H2O and CO2 and for O2 Separation,ETH Dissertation,https://doi.org/10.3929/ethz-b-000176339 ,,,La0.4Sr0.6Mn0.6Al0.4O3,,,,,,,,,,,,,,,,,,,,,,,,,
books-and-others-phd-thesis-miriam-ezbiri-f,Design of Perovskite Redox Materials for the Thermochemical Splitting of H2O and CO2 and for O2 Separation,ETH Dissertation,https://doi.org/10.3929/ethz-b-000176339 ,,,La0.4Sr0.6Mn0.8Al0.2O3,,,,,,,,,,,,,,,,,,,,,,,,,
books-and-others-phd-thesis-miriam-ezbiri-f,Design of Perovskite Redox Materials for the Thermochemical Splitting of H2O and CO2 and for O2 Separation,ETH Dissertation,https://doi.org/10.3929/ethz-b-000176339 ,,,La0.2Sr0.8Mn0.8Al0.2O3,,,,,,,,,,,,,,,,,,,,,,,,,
books-and-others-phd-thesis-miriam-ezbiri-f,Design of Perovskite Redox Materials for the Thermochemical Splitting of H2O and CO2 and for O2 Separation,ETH Dissertation,https://doi.org/10.3929/ethz-b-000176339 ,,,La0.6Sr0.4Mn0.6Al0.4O3.1,,,,,,,,,,,,,,,,,,,,,,,,,
books-and-others-phd-thesis-miriam-ezbiri-f,Design of Perovskite Redox Materials for the Thermochemical Splitting of H2O and CO2 and for O2 Separation,ETH Dissertation,https://doi.org/10.3929/ethz-b-000176339 ,,,SrCoO3,,,,,,,,,,,,,,,,,,,,,,,,,
books-and-others-ucalgary-2020-shrestha-pra,Investigation of the Redox Performances of Manganite-based Perovskites for Isothermal CO2 Conversion Applications,Investigation of the Redox Performances of Manganite-based Perovskites for Isothermal CO2 Conversion Applications,http://dx.doi.org/10.11575/PRISM/37494,,,La0.5Sr0.5Mn0.5Fe0.5O3,,,,,,,,,,,,,,,,,,,,,,,,,
books-and-others-ucalgary-2020-shrestha-pra,Investigation of the Redox Performances of Manganite-based Perovskites for Isothermal CO2 Conversion Applications,Investigation of the Redox Performances of Manganite-based Perovskites for Isothermal CO2 Conversion Applications,http://dx.doi.org/10.11575/PRISM/37494,,,La0.5Sr0.5Mn0.5Al0.5O3,,,,,,,,,,,,,,,,,,,,,,,,,
books-and-others-ucalgary-2020-shrestha-pra,Investigation of the Redox Performances of Manganite-based Perovskites for Isothermal CO2 Conversion Applications,Investigation of the Redox Performances of Manganite-based Perovskites for Isothermal CO2 Conversion Applications,http://dx.doi.org/10.11575/PRISM/37494,,,La0.75Sr0.25Mn0.5Al0.5O3,,,,,,,,,,,,,,,,,,,,,,,,,
books-and-others-ucalgary-2020-shrestha-pra,Investigation of the Redox Performances of Manganite-based Perovskites for Isothermal CO2 Conversion Applications,Investigation of the Redox Performances of Manganite-based Perovskites for Isothermal CO2 Conversion Applications,http://dx.doi.org/10.11575/PRISM/37494,,LSM-CH4,La0.5Sr0.5MnO3,,,,,,,,,,,,,,,,,,,,,,,,,
books-and-others-ucalgary-2020-shrestha-pra,Investigation of the Redox Performances of Manganite-based Perovskites for Isothermal CO2 Conversion Applications,Investigation of the Redox Performances of Manganite-based Perovskites for Isothermal CO2 Conversion Applications,http://dx.doi.org/10.11575/PRISM/37494,,LSM-thermal,La0.5Sr0.5MnO3,,,,,,,,,,,,,,,,,,,,,,,,,
books-and-others-wilson-g-phd-th,Development of perovskite-like structures for hydrogen production via two-step thermochemical water splitting,Imperial College London Dissertation,https://doi.org/10.25560/101907,,,SrCo0.9Sb0.1O3,,,,,,,,,,,,,,,,,,,,,,,,,
co2-split-1-s2-0-s027288421931173,Lanthanum manganite perovskite ceramic powders for CO2 splitting: Influence of Pechini synthesis parameters on sinterability and reactivity,Cermaics int.,https://doi.org/10.1016/j.ceramint.2019.05.075,,,La0.5Sr0.5MnO3,,,,,,,,,,,,,,,,,,,,,,,,,
co2-split-c5ta02,Perovskite La0.6Sr0.4Cr1-xCoxO3  solid solutions for solar-thermochemical fuel production: strategies to lower the operation temperature,Journal of Materials Chemistry A,10.1039/C5TA02519B,,,La0.5Sr0.4Cr0.8Co0.2O3,,,,,,,,,,,,,,,,,,,,,,,,,
journal-articles-1-s2-0-s0016236120321505-,Thermochemical splitting of CO2¨‚Ä†using solution combustion synthesized lanthanum‚Äö√Ñ√¨strontium‚Äö√Ñ√¨manganese perovskites,Fuel,https://doi.org/10.1016/j.fuel.2020.119154,,,La0.88Sr0.11Mn1.00O2.98,,,,,,,,,,,,,,,,,,,,,,,,,
journal-articles-1-s2-0-s0016236120321505-,Thermochemical splitting of CO2¨‚Ä†using solution combustion synthesized lanthanum‚Äö√Ñ√¨strontium‚Äö√Ñ√¨manganese perovskites,Fuel,https://doi.org/10.1016/j.fuel.2020.119154,,,La0.81Sr0.21Mn1.01O3.04,,,,,,,,,,,,,,,,,,,,,,,,,
